Repository: slimeslab/ComProScanner

# ComProScanner

**A comprehensive Python package for extracting composition-property data from scientific articles for building databases**

## Overview

ComProScanner is a multi-agent framework designed to extract composition-property relationships from scientific articles in materials science. It automates the entire workflow from metadata collection to data extraction, evaluation, and visualization.

**Key Features:**

- 📚 Multi-publisher support (Elsevier, Springer, Wiley, IOP, local PDFs)
- 🤖 Agentic extraction using CrewAI framework
- 🔍 RAG-powered context retrieval for cost effective automation with accuracy
- 📊 Comprehensive evaluation and visualization tools
- 🎯 Customizable extraction workflows
- 🌐 Knowledge graph generation

## Quick Start

Here's a complete example extracting piezoelectric coefficient (d<sub>33</sub>) data:

```python
from comproscanner import ComProScanner

# Initialize scanner
scanner = ComProScanner(main_property_keyword="piezoelectric")

# Collect metadata
scanner.collect_metadata(
    base_queries=["piezoelectric", "piezoelectricity"],
    extra_queries=["ceramics", "applications"]
)

# Process articles
property_keywords = {
    "exact_keywords": ["d33"],
    "substring_keywords": [" d 33 "]
}

scanner.process_articles(
    property_keywords=property_keywords,
    source_list=["elsevier", "springer"]
)

# Extract composition-property data
scanner.extract_composition_property_data(
    main_extraction_keyword="d33"
)
```

## Workflow

<div align="center">
</div>

The ComProScanner workflow consists of four main stages:

1. **Metadata Retrieval** - Find relevant scientific articles
2. **Article Collection** - Extract full-text from various publishers
3. **Information Extraction** - Use LLM agents to extract structured data
4. **Post Processing & Dataset Creation** - Evaluate, clean, and visualize results

## Documentation

📖 **Full documentation is available at [slimeslab.github.io/ComProScanner](https://slimeslab.github.io/ComProScanner/)**

- [Installation Guide](https://slimeslab.github.io/ComProScanner/getting-started/installation/)
- [Quick Start Tutorial](https://slimeslab.github.io/ComProScanner/getting-started/quick-start/)
- [User Guide](https://slimeslab.github.io/ComProScanner/usage/metadata-collection/)
- [RAG Configuration](https://slimeslab.github.io/ComProScanner/rag-config/)

## Core Capabilities

### Data Extraction

- Composition-property relationships
- Material families
- Synthesis methods and precursors
- Characterization techniques
- Synthesis steps

### Evaluation Methods

- **Semantic Evaluation** - Using semantic similarity measures
- **Agentic Evaluation** - LLM-powered contextual analysis

### Visualization

- Data Visualization
- Evaluation Visualization

## Citation

If you use ComProScanner in your research, please cite:

```bibtex
@Article{roy2026comproscanner,
  title={ComProScanner: a multi-agent based framework for composition-property structured data extraction from scientific literature},
  author={Roy, Aritra and Grisan, Enrico and Buckeridge, John and Gattinoni, Chiara},
  journal={Digital Discovery},
  volume={5},
  number={4},
  pages={1794--1808},
  year={2026},
  publisher={Royal Society of Chemistry},
  doi  ="10.1039/D5DD00521C",
  url  ="https://doi.org/10.1039/D5DD00521C"
}
```

File: examples/piezo_test/model-outputs/deepseek/deepseek-v3-0324-piezo-ceramic-test-results.json (part 1 of 9)
{
  "10.1016/j.jeurceramsoc.2025.117193": {
    "composition_data": {
      "compositions_property_values": {
        "Pb0.95K0.1[Nb0.96Ta0.04]2O6": 44,
        "Pb0.9K0.2[Nb0.96Ta0.04]2O6": 54,
        "Pb0.85K0.3[Nb0.96Ta0.04]2O6": 93,
        "Pb0.8K0.4[Nb0.96Ta0.04]2O6": 141
      },
      "property_unit": "pC/N",
      "family": "PbNb2O6-based"
    },
    "synthesis_data": {
      "method": "solid-state reaction",
      "precursors": [
        "PbO",
        "K2CO3",
        "Nb2O5",
        "Ta2O5"
      ],
      "steps": [
        "Weigh raw materials according to stoichiometric ratio",
        "Ball-mill with zirconia balls in nylon jars for 12 h",
        "Add 2 wt% PbO to compensate volatilization",
        "Dry at 120 °C",
        "Calcinate at 900 °C for 4 h",
        "Re-mill for 6 h",
        "Mix with PVA binder and sieve",
        "Press into pellets (12 mm diameter, 1.2 mm thickness) under 15 MPa",
        "Fire at 500 °C for 2 h for binder burn-out",
        "Sinter at 1190-1250 °C for 1 h",
        "Control cooling at 3 °C/min till 600 °C",
        "Natural cooling below 600 °C"
      ],
      "characterization_techniques": [
        "XRD",
        "SEM",
        "EDS",
        "XPS",
        "Raman spectroscopy",
        "Quasi-static d33 tester",
        "LCR meter"
      ]
    },
    "article_metadata": {
      "doi": "10.1016/j.jeurceramsoc.2025.117193",
      "title": "Improved piezoelectric performance of PbNb2O6-based ceramics via K+ modification",
      "journal": "Journal of the European Ceramic Society",
      "year": "2025",
      "isOpenAccess": false,
      "authors": [
        {
          "name": "Da Huang",
          "affiliation_id": "60005465",
          "affiliation_name": "University of Electronic Science and Technology of China",
          "affiliation_country": "China"
        },
        {
          "name": "Cheng Liu",
          "affiliation_id": "60005465",
          "affiliation_name": "University of Electronic Science and Technology of China",
          "affiliation_country": "China"
        },
        {
          "name": "Qin Yu",
          "affiliation_id": "60005465",
          "affiliation_name": "University of Electronic Science and Technology of China",
          "affiliation_country": "China"
        },
        {
          "name": "Hengrui Wang",
          "affiliation_id": "60005465",
          "affiliation_name": "University of Electronic Science and Technology of China",
          "affiliation_country": "China"
        },
        {
          "name": "Hongxi Chen",
          "affiliation_id": "60005465",
          "affiliation_name": "University of Electronic Science and Technology of China",
          "affiliation_country": "China"
        },
        {
          "name": "Dainan Zhang",
          "affiliation_id": "60005465",
          "affiliation_name": "University of Electronic Science and Technology of China",
          "affiliation_country": "China"
        },
        {
          "name": "Huaiwu Zhang",
          "affiliation_id": "60005465",
          "affiliation_name": "University of Electronic Science and Technology of China",
          "affiliation_country": "China"
        }
      ],
      "keywords": [
        "Ceramics",
        "High temperature",
        "PbNb2O6",
        "Piezoelectrics"
      ]
    }
  },
  "10.1016/j.jeurceramsoc.2024.117100": {
    "composition_data": {
      "compositions_property_values": {
        "BaTi0.89Hf0.11O3": 337,
        "BaTiO3-11Hf-1Fe": 337
      },
      "property_unit": "pC/N",
      "family": "BaTiO3"
    },
    "synthesis_data": {
      "method": "conventional solid-solution",
      "precursors": [
        "BaCO3",
        "TiO2",
        "HfO2",
        "Fe2O3"
      ],
      "steps": [
        "Weigh raw chemicals according to stoichiometric ratio",
        "Ball-mill for 12 h with ethyl alcohol as the medium",
        "Dry the mixture",
        "Calcinate at 1250 °C for 2 h with a heating rate of 5 °C/min",
        "Ball-mill calcined powder again in ethanol for 12 h",
        "Dry at 90 °C for 3 h",
        "Press mixture into pellets with 5 wt% PVA as a binder",
        "Heat at 500 °C for 5 h to volatilize PVA",
        "Sinter pellets at 1450 °C for 4 h in air"
      ],
      "characterization_techniques": [
        "X-ray diffraction (XRD)",
        "Field emission scanning electron microscope (SEM)",
        "Energy dispersive spectrometer (EDS)",
        "Transmission electron microscopy (TEM)",
        "High-resolution transmission electron microscopy (HR-TEM)",
        "Convergent beam electron diffraction (CBED)",
        "Piezo force microscopy (PFM)",
        "Dynamic mechanical analysis (DMA)",
        "LCR meter",
        "Interferometer",
        "Berlincourt-type d33 meter",
        "X-ray photoelectron spectroscopy (XPS)"
      ]
    },
    "article_metadata": {
      "doi": "10.1016/j.jeurceramsoc.2024.117100",
      "title": "High mechanical quality factor and high piezoelectric coefficient achieved via acceptor-modified invisible boundary",
      "journal": "Journal of the European Ceramic Society",
      "year": "2025",
      "isOpenAccess": false,
      "authors": [
        {
          "name": "Guanqi Wang",
          "affiliation_id": "60018308",
          "affiliation_name": "Xi'an Jiaotong University",
          "affiliation_country": "China"
        },
        {
          "name": "Yang Yang",
          "affiliation_id": "60018308",
          "affiliation_name": "Xi'an Jiaotong University",
          "affiliation_country": "China"
        },
        {
          "name": "Zhijian Zhou",
          "affiliation_id": "60018308",
          "affiliation_name": "Xi'an Jiaotong University",
          "affiliation_country": "China"
        },
        {
          "name": "Xiaobing Ren",
          "affiliation_id": "60018308",
          "affiliation_name": "Xi'an Jiaotong University",
          "affiliation_country": "China"
        },
        {
          "name": "Yuanchao Ji",
          "affiliation_id": "60018308",
          "affiliation_name": "Xi'an Jiaotong University",
          "affiliation_country": "China"
        }
      ],
      "keywords": [
        "Acceptor doping",
        "Invisible boundary",
        "Mechanical quality factor",
        "Piezoelectric ceramics",
        "Piezoelectric coefficient",
        "Acceptor"
      ]
    }
  },
  "10.1016/j.materresbull.2024.113231": {
    "composition_data": {
      "compositions_property_values": {
        "0.98Na0.5Bi0.5TiO3 - 0.02BaTiO3": null,
        "0.94Na0.5Bi0.5TiO3 - 0.06BaTiO3": null,
        "0.9Na0.5Bi0.5TiO3 - 0.10BaTiO3": null,
        "0.85Na0.5Bi0.5TiO3 - 0.15BaTiO3": null,
        "0.8Na0.5Bi0.5TiO3 - 0.20BaTiO3": null,
        "0.75Na0.5Bi0.5TiO3 - 0.25BaTiO3": null,
        "Sr-modified 0.94Na0.5Bi0.5TiO3 - 0.06BaTiO3 where x=0.03": 201,
        "Bi-modified 0.94Na0.5Bi0.5TiO3 - 0.06BaTiO3 where x=0.02": 207
      },
      "property_unit": "pC/N",
      "family": "Na0.5Bi0.5TiO3-BaTiO3"
    },
    "synthesis_data": {
      "method": "conventional solid state reaction",
      "precursors": [
        "Na2CO3",
        "BaCO3",
        "Bi2O3",
        "TiO2",
        "SrCO3",
        "polyvinyl alcohol"
      ],
      "steps": [
        "Dried raw materials at 120°C for 5 hours",
        "Mixed by ball milling for 12 hours with ethanol as medium",
        "Calcined at 850°C for 2 hours",
        "Second ball milling for 12 hours to reduce particle size",
        "Granulated by passing through 80 mesh sieve",
        "Added PVA aqueous solution (5 wt.%) as binder",
        "Heated green bodies to 800°C for 2 hours to remove binder",
        "Sintered at 1140°C-1180°C for 2 hours",
        "Polished ceramic disks heated to 1100°C for 1 hour and rapidly cooled in air"
      ],
      "characterization_techniques": [
        "XRD",
        "Precision impedance analyzer",
        "Quasi-static d33 meter",
        "Thermally stimulated depolarization current (TSDC)",
        "Modified Sawyer-Tower circuit"
      ]
    },
    "article_metadata": {
      "doi": "10.1016/j.materresbull.2024.113231",
      "title": "Enhanced piezoelectric response of Na0.5Bi0.5TiO3-BaTiO3 lead free ceramics by tuning the local polar heterogeneity",
      "journal": "Materials Research Bulletin",
      "year": "2025",
      "isOpenAccess": false,
      "authors": [
        {
          "name": "Pan Chen",
          "affiliation_id": "60104199",
          "affiliation_name": "Huanghuai University",
          "affiliation_country": "China"
        },
        {
          "name": "Bin Yuan",
          "affiliation_id": "60104199",
          "affiliation_name": "Huanghuai University",
          "affiliation_country": "China"
        },
        {
          "name": "Jiachen Wang",
          "affiliation_id": "60104199",
          "affiliation_name": "Huanghuai University",
          "affiliation_country": "China"
        },
        {
          "name": "Xin Zhang",
          "affiliation_id": "60104199",
          "affiliation_name": "Huanghuai University",
          "affiliation_country": "China"
        },
        {
          "name": "Yaoguang Chen",
          "affiliation_id": "60104199",
          "affiliation_name": "Huanghuai University",
          "affiliation_country": "China"
        },
        {
          "name": "Fengjiao Cao",
          "affiliation_id": "60104199",
          "affiliation_name": "Huanghuai University",
          "affiliation_country": "China"
        },
        {
          "name": "Haojie Zhao",
          "affiliation_id": "60104199",
          "affiliation_name": "Huanghuai University",
          "affiliation_country": "China"
        },
        {
          "name": "Yanquan Wang",
          "affiliation_id": "60104199",
          "affiliation_name": "Huanghuai University",
          "affiliation_country": "China"
        },
        {
          "name": "Xiaohui Yuan",
          "affiliation_id": "60073723",
          "affiliation_name": "Xinyang Normal University",
          "affiliation_country": "China"
        },
        {
          "name": "Zhongming Hu",
          "affiliation_id": "60104199",
          "affiliation_name": "Huanghuai University",
          "affiliation_country": "China"
        },
        {
          "name": "Haojie Lian",
          "affiliation_id": "60013268",
          "affiliation_name": "Taiyuan University of Technology",
          "affiliation_country": "China"
        },
        {
          "name": "Feng Zhu",
          "affiliation_id": "60021666",
          "affiliation_name": "Nanjing University of Aeronautics and Astronautics",
          "affiliation_country": "China"
        },
        {
          "name": "Pei Li",
          "affiliation_id": "60019160",
          "affiliation_name": "Syddansk Universitet",
          "affiliation_country": "Denmark"
        },
        {
          "name": "Leilei Chen",
          "affiliation_id": "60104199",
          "affiliation_name": "Huanghuai University",
          "affiliation_country": "China"
        }
      ],
      "keywords": [
        "Ferroelectric domains",
        "Local polar heterogeneity",
        "Piezoelectric ceramics",
        "Quenching",
        "Residual stress",
        "Lead (geology)"
      ]
    }
  },
  "10.1016/j.jeurceramsoc.2024.117101": {
    "composition_data": {
      "compositions_property_values": {
        "CaBi2Nb2O9": 6.5,
        "Ca0.92(Li0.5Ce0.5)0.08Bi2Nb1.97(W2/3Mo1/3)0.03O9": 16.1
      },
      "property_unit": "pC/N",
      "family": "Aurivillius-type"
    },
    "synthesis_data": {
      "method": "solid-state reaction",
      "precursors": [
        "CaCO3",
        "Li2CO3",
        "CeO2",
        "Bi2O3",
        "Nb2O5",
        "WO3",
        "MoO3"
      ],
      "steps": [
        "Precisely weigh raw materials according to stoichiometric ratios",
        "Ball mill with ethanol as dispersion medium for 8 h",
        "Dry and calcine at 850 °C for 4 h",
        "Dry, grind, and compress into disks (8 mm diameter) under 250 MPa pressure",
        "Sinter at 1100 °C for 4 h"
      ],
      "characterization_techniques": [
        "X-ray diffractometer",
        "Field emission scanning electron microscope",
        "Laser confocal micro-Raman spectrometer",
        "X-ray photoelectron spectroscopy",
        "LCR bridge",
        "Ferroelectric test system",
        "Quasi-static piezoelectric coefficient meter",
        "Electrochemical workstation",
        "UV-Vis spectroscopy system",
        "Transmission electron microscope"
      ]
    },
    "article_metadata": {
      "doi": "10.1016/j.jeurceramsoc.2024.117101",
      "title": "Enhancement of piezoelectric properties and temperature stability of high-Curie temperature CaBi2Nb2O9 ceramics",
      "journal": "Journal of the European Ceramic Society",
      "year": "2025",
      "isOpenAccess": false,
      "authors": [
        {
          "name": "Biao Zhang",
          "affiliation_id": "60006356",
          "affiliation_name": "Guilin University of Technology",
          "affiliation_country": "China"
        },
        {
          "name": "Shuhang Yu",
          "affiliation_id": "60006356",
          "affiliation_name": "Guilin University of Technology",
          "affiliation_country": "China"
        },
        {
          "name": "Qiantong Li",
          "affiliation_id": "60006356",
          "affiliation_name": "Guilin University of Technology",
          "affiliation_country": "China"
        },
        {
          "name": "Zhihong Luo",
          "affiliation_id": "60006356",
          "affiliation_name": "Guilin University of Technology",
          "affiliation_country": "China"
        },
        {
          "name": "Wangxin Li",
          "affiliation_id": "60006356",
          "affiliation_name": "Guilin University of Technology",
          "affiliation_country": "China"
        },
        {
          "name": "Mingmei Lin",
          "affiliation_id": "60006356",
          "affiliation_name": "Guilin University of Technology",
          "affiliation_country": "China"
        },
        {
          "name": "Junhui Lang",
          "affiliation_id": "60006356",
          "affiliation_name": "Guilin University of Technology",
          "affiliation_country": "China"
        },
        {
          "name": "Mingwang Yuan",
          "affiliation_id": "60006356",
          "affiliation_name": "Guilin University of Technology",
          "affiliation_country": "China"
        },
        {
          "name": "Jianming Deng",
          "affiliation_id": "60013182",
          "affiliation_name": "Huizhou University",
          "affiliation_country": "China"
        },
        {
          "name": "Feng Yan",
          "affiliation_id": "60088063",
          "affiliation_name": "China Electronic Technology Group Corporation",
          "affiliation_country": "China"
        },
        {
          "name": "Changbai Long",
          "affiliation_id": "60018308",
          "affiliation_name": "Xi'an Jiaotong University",
          "affiliation_country": "China"
        },
        {
          "name": "Dawei Wang",
          "affiliation_id": "60018308",
          "affiliation_name": "Xi'an Jiaotong University",
          "affiliation_country": "China"
        },
        {
          "name": "Laijun Liu",
          "affiliation_id": "60006356",
          "affiliation_name": "Guilin University of Technology",
          "affiliation_country": "China"
        }
      ],
      "keywords": [
        "Aurivillius-type",
        "CaBi2Nb2O9",
        "High-temperature piezoelectric ceramics",
        "Thermal stability",
        "Curie"
      ]
    }
  },
  "10.1016/j.jeurceramsoc.2024.117046": {
    "composition_data": {
      "compositions_property_values": {
        "KICET-PZT8 with 0% porosity": 330.0,
        "KICET-PZT8 with 7% porosity": 320.1,
        "KICET-PZT8 with 13% porosity": 313.5
      },
      "property_unit": "pC/N",
      "family": "PZT"
    },
    "synthesis_data": {
      "method": "Ceramic Injection Molding (CIM)",
      "precursors": [
        "KICET-PZT8 piezoelectric powder",
        "paraffin wax",
        "ethylene-vinyl-acetate (EVA)",
        "polymer (301, EPOTEK)"
      ],
      "steps": [
        "Prepare CIM feedstock with KICET-PZT8 piezoelectric powder, paraffin wax, and EVA",
        "Fabricate preform of 1-3 type composite using CIM machine (NEX-500, NISSEI Japan)",
        "Sinter PZT composite preform at 1250 °C for 2 h",
        "Pour polymer (301, EPOTEK) into sintered preform",
        "Cure polymer-poured specimens at 80°C for 12 h",
        "Machine cured specimens into optimized shapes",
        "Apply room-temperature-curing silver electrodes",
        "Polarize by applying electric field of 2.5 kV/mm for 20 min in silicone oil bath at 120°C"
      ],
      "characterization_techniques": [
        "dh-meter (PM-300H, Piezotest)",
        "Microstructure analysis"
      ]
    },
    "article_metadata": {
      "doi": "10.1016/j.jeurceramsoc.2024.117046",
      "title": "Improved hydrostatic piezoelectric property via incorporation of porous PZT ceramics into 1–3 type PZT-polymer composites: Design to fabrication",
      "journal": "Journal of the European Ceramic Society",
      "year": "2025",
      "isOpenAccess": false,
      "authors": [
        {
          "name": "Il Gok Hong",
          "affiliation_id": "60081223",
          "affiliation_name": "Korea Institute of Ceramic Engineering And Technology",
          "affiliation_country": "South Korea"
        },
        {
          "name": "Ho Yong Shin",
          "affiliation_id": "60081223",
          "affiliation_name": "Korea Institute of Ceramic Engineering And Technology",
          "affiliation_country": "South Korea"
        },
        {
          "name": "Jong Ho Kim",
          "affiliation_id": "60081223",
          "affiliation_name": "Korea Institute of Ceramic Engineering And Technology",
          "affiliation_country": "South Korea"
        },
        {
          "name": "Jong In Im",
          "affiliation_id": "60081223",
          "affiliation_name": "Korea Institute of Ceramic Engineering And Technology",
          "affiliation_country": "South Korea"
        }
      ],
      "keywords": [
        "Composite",
        "FEM",
        "Piezoelectric properties",
        "Porosity",
        "PZT",
        "Hydrostatic equilibrium"
      ]
    }
  },
  "10.1016/j.jeurceramsoc.2024.117065": {
    "composition_data": {
      "compositions_property_values": {
        "CaBi2Nb2O9": 6.0,
        "CaBi2Nb2O9-1Tm": 8.8,
        "CaBi2Nb2O9-2Tm": 25.2,
        "CaBi2Nb2O9-3Tm": 23.5,
        "CaBi2Nb2O9-4Tm": 10.8,
        "CaBi2Nb2O9-5Tm": 18.0
      },
      "property_unit": "pC/N",
      "family": "CaBi2Nb2O9"
    },
    "synthesis_data": {
      "method": "solid-phase reaction method and two-step spark plasma sintering",
      "precursors": [
        "CaCO3",
        "Bi2O3",
        "Nb2O5",
        "Tm2O3"
      ],
      "steps": [
        "Weigh raw materials according to stoichiometric ratio",
        "Mix by ball-milling with ZrO2 balls in ethanol for 12 hours",
        "Dry the mixtures",
        "Calcinate at 850 °C for 2 hours",
        "Additional 24-hour ball-milling under same conditions",
        "Grind and granulate with polyvinyl alcohol (PVA) binder",
        "Press into discs (12 mm diameter, 1 mm thickness) under 150 MPa pressure",
        "Remove PVA by heating at 650 °C",
        "Sinter in muffle furnace (1150 °C for 3 hours for CaBi2Nb2O9, 1100-1140 °C for 3 hours for Tm-substituted CBN)",
        "For textured ceramics: place powders in graphite die (10 mm inner diameter), heat to 990 °C for 3 minutes at 100 °C/min under 60 MPa load",
        "Deform in larger graphite die (20 mm inner diameter) at 1130 °C for 5 minutes under 40 MPa load",
        "Anneal in muffle furnace at 1000 °C for 4 hours in air"
      ],
      "characterization_techniques": [
        "X-ray diffractometer (XRD)",
        "Scanning electron microscopy (SEM)",
        "Piezoresponse force microscopy (PFM)",
        "Impedance analyzer",
        "Quasi-static d33 meter",
        "Source meter",
        "Ferroelectric analyzer"
      ]
    },
    "article_metadata": {
      "doi": "10.1016/j.jeurceramsoc.2024.117065",
      "title": "Spark plasma sintering of high-TC calcium bismuth niobate (CaBi2Nb2O9) with superior piezoelectric performance",
      "journal": "Journal of the European Ceramic Society",
      "year": "2025",
      "isOpenAccess": false,
      "authors": [
        {
          "name": "Juan Nan Chen",
          "affiliation_id": "60127533",
          "affiliation_name": "State Key Laboratory of Crystal Materials",
          "affiliation_country": "China"
        },
        {
          "name": "Xuan Zhe Pei",
          "affiliation_id": "60127533",
          "affiliation_name": "State Key Laboratory of Crystal Materials",
          "affiliation_country": "China"
        },
        {
          "name": "Qian Wang",
          "affiliation_id": "60127533",
          "affiliation_name": "State Key Laboratory of Crystal Materials",
          "affiliation_country": "China"
        },
        {
          "name": "Xian Zhao",
          "affiliation_id": "60127533",
          "affiliation_name": "State Key Laboratory of Crystal Materials",
          "affiliation_country": "China"
        },
        {
          "name": "Ze Yan Wang",
          "affiliation_id": "60127533",
          "affiliation_name": "State Key Laboratory of Crystal Materials",
          "affiliation_country": "China"
        },
        {
          "name": "Chun Ming Wang",
          "affiliation_id": "60127533",
          "affiliation_name": "State Key Laboratory of Crystal Materials",
          "affiliation_country": "China"
        }
      ],
      "keywords": [
        "Bismuth layer-structured ferroelectrics (BLSFs)",
        "Calcium bismuth niobate (CaBi2Nb2O9)",
        "Grain orientation",
        "High-temperature piezoelectric ceramics",
        "Lotgering factor",
        "Spark plasma sintering (SPS)",
        "Textured ceramics",
        "Thulium oxide (Tm2O3)",
        "Spark Plasma Sintering",
        "Bismuth",
        "SPARK (programming language)"
      ]
    }
  },
  "10.1016/j.compositesb.2024.112108": {
    "composition_data": {
      "compositions_property_values": {
        "CdS@SnS2 (CdS@SnS2-2)": 3.11,
        "CdS@SnS2 (CdS@SnS2)": 2.24
      },
      "property_unit": "p.m./V",
      "family": "CdS@SnS2"
    },
    "synthesis_data": {
      "method": "solvothermal",
      "precursors": [
        "thioacetamide (TAA)",
        "SnCl4·5H2O",
        "Cd(NO3)2·4H2O",
        "ethylenediamine",
        "thiourea"
      ],
      "steps": [
        "Dissolve 4 mmol TAA and 2 mmol SnCl4·5H2O in 80 mL absolute ethanol, stir for 30 min",
        "Transfer mixture to Teflon-lined autoclave, heat at 160 °C for 12 h",
        "Cool to room temperature, wash, centrifuge, dry at 60 °C to obtain SnS2",
        "Combine 20 mmol Cd(NO3)2·4H2O with 60 mL ethylenediamine, stir until transparent",
        "Add 60 mmol thiourea, stir for 30 min",
        "Transfer mixture to Teflon-lined autoclave, heat at 160 °C for 12 h",
        "Wash, centrifuge, dry at 60 °C to obtain CdS",
        "Disperse x mmol CdS in 80 mL absolute ethanol, ultrasonicate for 15 min",
        "Add mixture of 2 mmol SnCl4·5H2O and 4 mmol TAA, stir at room temperature for 30 min",
        "Transfer mixture to Teflon-lined autoclave, heat at 160 °C for 12 h",
        "Cool to room temperature, wash, centrifuge, dry at 60 °C to obtain CS-x/2 samples",
        "Combine 0.5 g CdS and 0.5 g SnS2 with 50 mL deionized water, sonicate for 2 h",
        "Filter and dry to obtain RCS"
      ],
      "characterization_techniques": [
        "XRD",
        "SEM",
        "XPS",
        "UV-vis DRS",
        "PFM",
        "FTIR",
        "NMR",
        "GC",
        "IC",
        "EPR",
        "TEM",
        "PL",
        "EIS"
      ]
    },
    "article_metadata": {
      "doi": "10.1016/j.compositesb.2024.112108",
      "title": "Synergistically triggering macroscopic polarization and dynamic reconfiguration of CdS@SnS2 heterojunction to enhance piezo-photocatalytic nitrate reduction",
      "journal": "Composites Part B: Engineering",
      "year": "2025",
      "isOpenAccess": false,
      "authors": [
        {
          "name": "Xiaoxu Deng",
          "affiliation_id": "60005027",
          "affiliation_name": "Guizhou University",
          "affiliation_country": "China"
        },
        {
          "name": "Yi Wang",
          "affiliation_id": "60005027",
          "affiliation_name": "Guizhou University",
          "affiliation_country": "China"
        },
        {
          "name": "Jiwen Zhang",
          "affiliation_id": "60005027",
          "affiliation_name": "Guizhou University",
          "affiliation_country": "China"
        },
        {
          "name": "Xingyong Gong",
          "affiliation_id": "60005027",
          "affiliation_name": "Guizhou University",
          "affiliation_country": "China"
        },
        {
          "name": "Ruirui Cui",
          "affiliation_id": "60005027",
          "affiliation_name": "Guizhou University",
          "affiliation_country": "China"
        },
        {
          "name": "Peng Chen",
          "affiliation_id": "60005027",
          "affiliation_name": "Guizhou University",
          "affiliation_country": "China"
        },
        {
          "name": "Chaoyong Deng",
          "affiliation_id": "60005027",
          "affiliation_name": "Guizhou University",
          "affiliation_country": "China"
        }
      ],
      "keywords": [
        "CdS",
        "Macroscopic polarization",
        "Nitrate reduction",
        "Peizo-photocatalysis",
        "SnS2",
        "Control reconfiguration"
      ]
    }
  },
  "10.1016/j.nucengdes.2025.113832": {
    "composition_data": {
      "compositions_property_values": {
        "Pb[ZrxTi1-x]O3": 250,
        "Pb[ZrxTi1-x]O3 after diffusion bonding at 275 °C": 110,
        "Pb[ZrxTi1-x]O3 after 1st thermal cycle between 250 °C and room temperature": 110,
        "Pb[ZrxTi1-x]O3 after 10th thermal cycle between 250 °C and room temperature": 110,
        "Pb[ZrxTi1-x]O3 after repoling": 250
      },
      "property_unit": "pC/N",
      "family": "PZT"
    },
    "synthesis_data": {
      "method": "Screen printing, DC sputtering, Diffusion bonding",
      "precursors": [
        "PZT ceramic discs",
        "Ni-200 rods",
        "Silver paste"
      ],
      "steps": [
        "PZT discs coated with silver using screen printing with silver paste, followed by firing at 800°C in air",
        "Ni wear plates machined from Ni-200 rods, surface ground to 10 μm planarity and 1 μm roughness",
        "Ni wear plate coated with silver using DC sputtering to 6 μm thickness",
        "Coated Ni wear plate heated in flowing hydrogen gas at 700°C for 2 h",
        "Additional 3 μm silver coating applied to Ni wear plate",
        "PZT discs and Ni wear plates bonded at 275°C or 400°C under 20 MPa pressure for 1 h in vacuum",
        "Thermal cycling between 250°C and room temperature for bonded samples",
        "Repoling of PZT discs bonded at 400°C using DC poling unit at 150°C in silicone oil with 15 kV for 15 min"
      ],
      "characterization_techniques": [
        "Ultrasonic C-scan imaging",
        "Piezometer System (PM100)",
        "Transducer characterization system (TraCSS)",
        "C-scan imaging system",
        "DC poling unit"
      ]
    },
    "article_metadata": {
      "doi": "10.1016/j.nucengdes.2025.113832",
      "title": "Diffusion bonding of PZT disc to nickel wear plate for fabrication of high temperature under-sodium ultrasonic transducers",
      "journal": "Nuclear Engineering and Design",
      "year": "2025",
      "isOpenAccess": false,
      "authors": [
        {
          "name": "I. Lakshmigandhan",
          "affiliation_id": "60002881",
          "affiliation_name": "Indira Gandhi Centre for Atomic Research",
          "affiliation_country": "India"
        },
        {
          "name": "Saju T. Abraham",
          "affiliation_id": "60002881",
          "affiliation_name": "Indira Gandhi Centre for Atomic Research",
          "affiliation_country": "India"
        },
        {
          "name": "C. Asokane",
          "affiliation_id": "60002881",
          "affiliation_name": "Indira Gandhi Centre for Atomic Research",
          "affiliation_country": "India"
        },
        {
          "name": "M. R. Jeyan",
          "affiliation_id": "60002881",
          "affiliation_name": "Indira Gandhi Centre for Atomic Research",
          "affiliation_country": "India"
        },
        {
          "name": "A. Sree Rama Murthy",
          "affiliation_id": "60002881",
          "affiliation_name": "Indira Gandhi Centre for Atomic Research",
          "affiliation_country": "India"
        },
        {
          "name": "B. Babu",
          "affiliation_id": "60002881",
          "affiliation_name": "Indira Gandhi Centre for Atomic Research",
          "affiliation_country": "India"
        },
        {
          "name": "V. Jayaraman",
          "affiliation_id": "60002881",
          "affiliation_name": "Indira Gandhi Centre for Atomic Research",
          "affiliation_country": "India"
        },
        {
          "name": "T. Gnanasekaran",
          "affiliation_id": "60002881",
          "affiliation_name": "Indira Gandhi Centre for Atomic Research",
          "affiliation_country": "India"
        }
      ],
      "keywords": [
        "C-scan imaging",
        "Diffusion bonding",
        "Lead zirconate titanate",
        "Sodium wetting",
        "Ultrasonic transducer",
        "Under sodium scanning"
      ]
    }
  },
  "10.1016/j.apradiso.2024.111655": {
    "composition_data": {
      "compositions_property_values": {
        "Eu1.90Dy0.10Ge2O7": 0.66,
        "Eu1.90La0.10Ge2O7": 0.36,
        "Eu1.90Ho0.10Ge2O7": 0.62
      },
      "property_unit": "pC/N",
      "family": "RE2B2O7"
    },
    "synthesis_data": {
      "method": "Solid-state reaction",
      "precursors": [
        "Eu2O3",
        "GeO2",
        "Dy2O3",
        "La2O3",
        "Ho2O3"
      ],
      "steps": [
        "Combined precursors in stoichiometric ratios",
        "Heated at 800 °C for 2 h",
        "Heated to 1150 °C for 10 h in pure alumina crucibles under open atmosphere",
        "Slowly cooled",
        "Formed ceramic discs (1 mm thickness, 10 mm diameter)",
        "Compacted using uniaxial pressing under 250 MPa with 2 wt% PVA binder",
        "Heated at 600 °C for 30 min to eliminate organic additives",
        "Sintered at 1400 °C for 4 h",
        "Applied silver paste to surfaces and fired at 650 °C for 1 h",
        "Polished on emery paper (1200 grit)",
        "Fired at 650 °C for 1 h to form surface electrodes",
        "Applied electric field (9-18 kV/mm) in silicon oil bath at 120 °C for 30 min",
        "Aged for 24 h prior to piezoelectric characterization"
      ],
      "characterization_techniques": [
        "TG/DTA",
        "XRD",
        "SEM",
        "EDX",
        "Luminescence spectrophotometer",
        "LCR-meter",
        "d33-meter"
      ]
    },
    "article_metadata": {
      "doi": "10.1016/j.apradiso.2024.111655",
      "title": "Novel smart materials with high curie temperatures: Eu1.90Dy0.10Ge2O7, Eu1.90La0.10Ge2O7 and Eu1.90Ho0.10Ge2O7",
      "journal": "Applied Radiation and Isotopes",
      "year": "2025",
      "isOpenAccess": false,
      "authors": [
        {
          "name": "Esra Öztürk",
          "affiliation_id": "60020484",
          "affiliation_name": "Hacettepe Üniversitesi",
          "affiliation_country": "Turkey"
        },
        {
          "name": "Nilgun Kalaycioglu Ozpozan",
          "affiliation_id": "122321412",
          "affiliation_name": "Erciyes Ün.",
          "affiliation_country": "Turkey"
        },
        {
          "name": "Volkan Kalem",
          "affiliation_id": "60193845",
          "affiliation_name": "Konya Technical University",
          "affiliation_country": "Turkey"
        }
      ],
      "keywords": [
        "Eu2Ge2O7",
        "Multifunctional-smart materials",
        "Photoluminescence",
        "Piezoelectric material",
        "Curie"
      ]
    }
  },
  "10.1016/j.materresbull.2024.113188": {
    "composition_data": {
      "compositions_property_values": {
        "BaTi1.0(Zr1/3Sn1/3Hf1/3)0.00O3": 100,
        "BaTi0.98(Zr1/3Sn1/3Hf1/3)0.02O3": null,
        "BaTi0.96(Zr1/3Sn1/3Hf1/3)0.04O3": 350,
        "BaTi0.94(Zr1/3Sn1/3Hf1/3)0.06O3": null,
        "BaTi0.92(Zr1/3Sn1/3Hf1/3)0.08O3": null
      },
      "property_unit": "pC/N",
      "family": "BaTiO3"
    },
    "synthesis_data": {
      "method": "Solid-state reaction",
      "precursors": [
        "BaCO3",
        "TiO2",
        "ZrO2",
        "SnO2",
        "HfO2"
      ],
      "steps": [
        "Weighed ingredients were added into alcohol, ball milled for 18 hours and dried in oven",
        "Materials were calcined in a muffle furnace at 1100°C for 4 hours, ball milled for 24 hours and dried again",
        "10 wt% of polyvinyl alcohol (PVA) was added to the powder with uniform mixing and pressed into a disc with a diameter of 10 mm and a thickness of 1 mm",
        "Target products were obtained by a debinding process in a muffle furnace at 650°C and a sintering process at 1350°C for 2 hours"
      ],
      "characterization_techniques": [
        "XRD",
        "Raman spectroscopy",
        "SEM",
        "EIS",
        "XPS",
        "UV spectrophotometer",
        "UV diffuse reflectance spectrometer"
      ]
    },
    "article_metadata": {
      "doi": "10.1016/j.materresbull.2024.113188",
      "title": "Efficient enhancement of piezo-catalytic activity of BaTiO3-based piezoelectric ceramics via phase boundary engineering",
      "journal": "Materials Research Bulletin",
      "year": "2025",
      "isOpenAccess": false,
      "authors": [
        {
          "name": "Luoping Yang",
          "affiliation_id": "60014556",
          "affiliation_name": "Sichuan Normal University",
          "affiliation_country": "China"
        },
        {
          "name": "Daen Zhao",
          "affiliation_id": "60014556",
          "affiliation_name": "Sichuan Normal University",
          "affiliation_country": "China"
        },
        {
          "name": "Tingting Du",
          "affiliation_id": "60014556",
          "affiliation_name": "Sichuan Normal University",
          "affiliation_country": "China"
        },
        {
          "name": "Qiaoji Zheng",
          "affiliation_id": "60014556",
          "affiliation_name": "Sichuan Normal University",
          "affiliation_country": "China"
        },
        {
          "name": "Dunmin Lin",
          "affiliation_id": "60014556",
          "affiliation_name": "Sichuan Normal University",
          "affiliation_country": "China"
        },
        {
          "name": "Xuemei He",
          "affiliation_id": "60014556",
          "affiliation_name": "Sichuan Normal University",
          "affiliation_country": "China"
        },
        {
          "name": "Mengjiao Liu",
          "affiliation_id": "60014556",
          "affiliation_name": "Sichuan Normal University",
          "affiliation_country": "China"
        },
        {
          "name": "Yuanming Chen",
          "affiliation_id": "60005465",
          "affiliation_name": "University of Electronic Science and Technology of China",
          "affiliation_country": "China"
        },
        {
          "name": "Wei He",
          "affiliation_id": "60005465",
          "affiliation_name": "University of Electronic Science and Technology of China",
          "affiliation_country": "China"
        }
      ],
      "keywords": [
        "BaTiO3",
        "Dye degradation",
        "Ion-doping",
        "Phase boundary",
        "Piezo-catalysis"
      ]
    }
  },
  "10.1016/j.jeurceramsoc.2024.117043": {
    "composition_data": {
      "compositions_property_values": {
        "0.85(Bi0.5Na0.5)TiO3-0.15BaTiO3": 118,
        "0.85(Bi0.5Na0.5)TiO3-0.15BaTiO3 + 0 wt%MnO2": 118,
        "0.85(Bi0.5Na0.5)TiO3-0.15BaTiO3 + 0.05 wt%MnO2": 118,
        "0.85(Bi0.5Na0.5)TiO3-0.15BaTiO3 + 0.1 wt%MnO2": 118,
        "0.94(Bi0.5Na0.5)TiO3-0.06BaTiO3": 360,
        "0.95(Bi0.5Na0.5)TiO3-0.05BaTiO3": 420
      },
      "property_unit": "pC/N",
      "family": "BNT-BT"
    },
    "synthesis_data": {
      "method": "SSCG",
      "precursors": [
        "(Bi0.5Na0.5)TiO3",
        "BaCO3",
        "TiO2",
        "MnO2",
        "SrTiO3"
      ],
      "steps": [
        "Weighed raw powders according to the chemical formula",
        "Ball-milled with zirconia balls and ethanol at 250 rpm for 16 h",
        "Dried at 80 °C",
        "Added 5 wt% polyvinyl butyral binder and passed through a 250 µm mesh",
        "Pressed mixed powder and SrTiO3 seed crystal into a disc compact at 200 MPa",
        "Heated at 700 °C for 2 h in air to remove the binder",
        "Heated at 1200 °C for 24 h in air for sintering",
        "Thermally etched polished samples at 1050 °C for 30 min",
        "Applied Ag paste to the {110}c faces and heated to 550 °C to form Ag electrodes"
      ],
      "characterization_techniques": [
        "XRD",
        "Optical microscopy",
        "SEM",
        "EDS",
        "LCR meter",
        "Polarization and strain measuring system",
        "d33 meter"
      ]
    },
    "article_metadata": {
      "doi": "10.1016/j.jeurceramsoc.2024.117043",
      "title": "Effect of MnO2 content on the growth and electric properties of <110>c-oriented 0.85(Bi0.5Na0.5)TiO3-0.15BaTiO3 single crystals fabricated by solid-state crystal growth method",
      "journal": "Journal of the European Ceramic Society",
      "year": "2025",
      "isOpenAccess": false,
      "authors": [
        {
          "name": "Ichiro Fujii",
          "affiliation_id": "60009064",
          "affiliation_name": "University of Yamanashi",
          "affiliation_country": "Japan"
        },
        {
          "name": "Ryohei Yuzawa",
          "affiliation_id": "60009064",
          "affiliation_name": "University of Yamanashi",
          "affiliation_country": "Japan"
        },
        {
          "name": "Shunsuke Kamimura",
          "affiliation_id": "60009064",
          "affiliation_name": "University of Yamanashi",
          "affiliation_country": "Japan"
        },
        {
          "name": "Shintaro Ueno",
          "affiliation_id": "60009064",
          "affiliation_name": "University of Yamanashi",
          "affiliation_country": "Japan"
        },
        {
          "name": "Satoshi Wada",
          "affiliation_id": "60009064",
          "affiliation_name": "University of Yamanashi",
          "affiliation_country": "Japan"
        }
      ],
      "keywords": [
        "(Bi0.5Ba0.5)TiO3-BaTiO3",
        "Lead-free piezoelectric materials",
        "Sigle crystal",
        "Solid-state crystal growth"
      ]
    }
  },
  "10.1016/j.jelechem.2025.118929": {
    "composition_data": {
      "compositions_property_values": {
        "LiTaO3": 8
      },
      "property_unit": "pC/N",
      "family": "LiTaO3"
    },
    "synthesis_data": {
      "method": "sol-gel",
      "precursors": [
        "Ta2O5",
        "CH3COOLi·2H2O",
        "C4H6O6",
        "LiCoO2"
      ],
      "steps": [
        "Dissolve Ta2O5, CH3COOLi·2H2O, and C4H6O6 in ethanol",
        "Mix solution with commercial LiCoO2 powders and stir vigorously",
        "Evaporate and stir at 80 °C until sol formation",
        "Age sol at 120 °C for 10 h to obtain gel",
