Repository: slimeslab/ComProScanner

## Overview

ComProScanner is a multi-agent framework designed to extract composition-property relationships from scientific articles in materials science. It automates the entire workflow from metadata collection to data extraction, evaluation, and visualization.

**Key Features:**

- 📚 Multi-publisher support (Elsevier, Springer, Wiley, IOP, local PDFs)
- 🤖 Agentic extraction using CrewAI framework
- 🔍 RAG-powered context retrieval for cost effective automation with accuracy
- 📊 Comprehensive evaluation and visualization tools
- 🎯 Customizable extraction workflows
- 🌐 Knowledge graph generation

File: examples/piezo_test/model-outputs/google/gemini-2.5-flash-preview-piezo-ceramic-test-results.json (part 1 of 8)
{
  "10.1016/j.jeurceramsoc.2025.117193": {
    "composition_data": {
      "compositions_property_values": {},
      "property_unit": "",
      "family": ""
    },
    "synthesis_data": {
      "method": "solid-state reaction",
      "precursors": [
        "PbO",
        "K2CO3",
        "Nb2O5",
        "Ta2O5",
        "polyvinyl alcohol"
      ],
      "steps": [
        "Weighed raw materials (PbO, K2CO3, Nb2O5, Ta2O5) according to stoichiometric ratio.",
        "Ball-milled raw materials with zirconia balls in nylon jars for 12 h.",
        "Introduced additional 2 wt% of PbO for compensating volatilization during sintering.",
        "Dried the powders at 120 °C.",
        "Calcined the powders at 900 °C for 4 h.",
        "Re-milled the calcined powders for another 6 h.",
        "Mixed the dried powders with polyvinyl alcohol (PVA) binder.",
        "Sieved the mixture through a screen mesh.",
        "Pressed the particles into pellets with a diameter of 12 mm and thickness around 1.2 mm under uniaxial pressure of 15 MPa.",
        "Fired the green pellets at 500 °C for 2 h for binder burn-out.",
        "Sintered all specimens at 1190–1250 °C for 1 h (optimal sintering temperature determined to be 1230 °C).",
        "Controlled cooling process at 3 °C/min till 600 °C to prevent cracking.",
        "Performed natural cooling without quenching below 600 °C.",
        "Coated sintered pellets with silver paste on both surfaces.",
        "Dried coated pellets at 120 °C for 30 min to solidify electrodes.",
        "Polarized samples in silicon oil at 150 °C with a DC electric field up to 4 kV/mm for 30 min using a high-voltage polarization system.",
        "For annealing test, polarized samples were heated from room temperature to different annealing temperatures at 3 °C/min and held for 0.5 h, then naturally cooled down to room temperature.",
        "For heat-treated samples, they were heated to 350 °C at 3 °C/min and held for 2 h, then naturally cooled down to room temperature before the annealing process."
      ],
      "characterization_techniques": [
        "X-ray Powder Diffraction (XRD)",
        "Scanning Electron Microscope (SEM)",
        "Energy Dispersive Spectrometer (EDS)",
        "X-ray photoelectron spectrometer (XPS)",
        "Raman spectrometer",
        "quasi-static d33 tester",
        "Agilent 4284 A precision LCR meter",
        "KEYSIGHT E4980A precision LCR Meter"
      ]
    },
    "article_metadata": {
      "doi": "10.1016/j.jeurceramsoc.2025.117193",
      "title": "Improved piezoelectric performance of PbNb2O6-based ceramics via K+ modification",
      "journal": "Journal of the European Ceramic Society",
      "year": "2025",
      "isOpenAccess": false,
      "authors": [
        {
          "name": "Da Huang",
          "affiliation_id": "60005465",
          "affiliation_name": "University of Electronic Science and Technology of China",
          "affiliation_country": "China"
        },
        {
          "name": "Cheng Liu",
          "affiliation_id": "60005465",
          "affiliation_name": "University of Electronic Science and Technology of China",
          "affiliation_country": "China"
        },
        {
          "name": "Qin Yu",
          "affiliation_id": "60005465",
          "affiliation_name": "University of Electronic Science and Technology of China",
          "affiliation_country": "China"
        },
        {
          "name": "Hengrui Wang",
          "affiliation_id": "60005465",
          "affiliation_name": "University of Electronic Science and Technology of China",
          "affiliation_country": "China"
        },
        {
          "name": "Hongxi Chen",
          "affiliation_id": "60005465",
          "affiliation_name": "University of Electronic Science and Technology of China",
          "affiliation_country": "China"
        },
        {
          "name": "Dainan Zhang",
          "affiliation_id": "60005465",
          "affiliation_name": "University of Electronic Science and Technology of China",
          "affiliation_country": "China"
        },
        {
          "name": "Huaiwu Zhang",
          "affiliation_id": "60005465",
          "affiliation_name": "University of Electronic Science and Technology of China",
          "affiliation_country": "China"
        }
      ],
      "keywords": [
        "Ceramics",
        "High temperature",
        "PbNb2O6",
        "Piezoelectrics"
      ]
    }
  },
  "10.1016/j.jeurceramsoc.2024.117100": {
    "composition_data": {
      "compositions_property_values": {
        "BaTi0.89Hf0.11O3 + Fe": 337
      },
      "property_unit": "pC/N",
      "family": "BaTiO3"
    },
    "synthesis_data": {
      "method": "solid-solution method",
      "precursors": [
        "BaCO3",
        "TiO2",
        "HfO2",
        "Fe2O3",
        "PVA"
      ],
      "steps": [
        "Raw chemicals (BaCO3, TiO2, HfO2, Fe2O3) were weighed according to the stoichiometric ratio.",
        "Ball-milled for 12 h with ethyl alcohol as the medium.",
        "The mixture was dried.",
        "Calcined at 1250 ℃ for 2 h with a heating rate of 5 ℃/min.",
        "The calcined powder was ball-milled again in ethanol for 12 h.",
        "Dried at 90 ℃ for 3 h.",
        "Pressed into pellets with a diameter of 8 mm using 5 wt% PVA as a binder.",
        "Heated at 500 ℃ for 5 h to volatilize the PVA.",
        "The pellets were sintered at 1450 ℃ for 4 h in air.",
        "Samples were coated with Ag electrodes on both sides and heated at 700 ℃ for 30 min.",
        "All samples were poled in a silicone oil bath at 100 ℃ and then cooled to 0 ℃ under a DC field of 3 kV/mm."
      ],
      "characterization_techniques": [
        "XRD",
        "SEM",
        "EDS",
        "TEM",
        "CBED",
        "PFM",
        "DMA",
        "LCR meter",
        "Interferometer",
        "d33 meter",
        "XPS"
      ]
    },
    "article_metadata": {
      "doi": "10.1016/j.jeurceramsoc.2024.117100",
      "title": "High mechanical quality factor and high piezoelectric coefficient achieved via acceptor-modified invisible boundary",
      "journal": "Journal of the European Ceramic Society",
      "year": "2025",
      "isOpenAccess": false,
      "authors": [
        {
          "name": "Guanqi Wang",
          "affiliation_id": "60018308",
          "affiliation_name": "Xi'an Jiaotong University",
          "affiliation_country": "China"
        },
        {
          "name": "Yang Yang",
          "affiliation_id": "60018308",
          "affiliation_name": "Xi'an Jiaotong University",
          "affiliation_country": "China"
        },
        {
          "name": "Zhijian Zhou",
          "affiliation_id": "60018308",
          "affiliation_name": "Xi'an Jiaotong University",
          "affiliation_country": "China"
        },
        {
          "name": "Xiaobing Ren",
          "affiliation_id": "60018308",
          "affiliation_name": "Xi'an Jiaotong University",
          "affiliation_country": "China"
        },
        {
          "name": "Yuanchao Ji",
          "affiliation_id": "60018308",
          "affiliation_name": "Xi'an Jiaotong University",
          "affiliation_country": "China"
        }
      ],
      "keywords": [
        "Acceptor doping",
        "Invisible boundary",
        "Mechanical quality factor",
        "Piezoelectric ceramics",
        "Piezoelectric coefficient"
      ]
    }
  },
  "10.1016/j.materresbull.2024.113231": {
    "composition_data": {
      "compositions_property_values": {
        "0.98Na0.5Bi0.5TiO3-0.02BaTiO3": null,
        "0.94Na0.5Bi0.5TiO3-0.06BaTiO3": null,
        "0.90Na0.5Bi0.5TiO3-0.10BaTiO3": null,
        "0.85Na0.5Bi0.5TiO3-0.15BaTiO3": null,
        "0.8Na0.5Bi0.5TiO3-0.2BaTiO3": null,
        "0.75Na0.5Bi0.5TiO3-0.25BaTiO3": null,
        "Na0.5Bi0.5TiO3-BaTiO3 + Sr where x=0.03": 201,
        "Na0.5Bi0.5TiO3-BaTiO3 + Bi where x=0.02": 207
      },
      "property_unit": "pC/N",
      "family": "Na0.5Bi0.5TiO3"
    },
    "synthesis_data": {
      "method": "conventional solid state reaction",
      "precursors": [
        "Na2CO3",
        "BaCO3",
        "Bi2O3",
        "TiO2",
        "SrCO3",
        "polyvinyl alcohol"
      ],
      "steps": [
        "All raw materials were dried in an oven at approximately 120°C for 5 hours.",
        "The weighed raw materials were mixed by ball milling for 12 hours with ethanol as a medium.",
        "The dried raw materials were calcined at 850°C for 2 hours to obtain the object composition of NBBT100x ceramics.",
        "The calcined powder was secondly ball milled for another 12 hours to reduce the particle size.",
        "After dried in an oven, the calcined powder was granulated by passing through 80 mesh sieve.",
        "Polyvinyl alcohol (PVA) aqueous solution (5 wt. %) was added as a binder (approximately 10 wt.% of the powder mass).",
        "Before sintering, the green bodies were heated to 800°C for 2 hours to remove the binder.",
        "NBBT100x green bodies were sintered at 1140°C-1180°C for 2 hours.",
        "The polished ceramic disks were heated to 1100°C for 1 hour and then removed directly from the furnace to air for a rapid cooling (quenched ceramics, QS).",
        "Ceramics normally cooled in furnace are labeled as NS.",
        "Additional Sr or Bi was added before the calcination process for Sr- and Bi-modified NBBT6 ceramics."
      ],
      "characterization_techniques": [
        "XRD",
        "precision impedance analyzer",
        "quasi-static d33 meter",
        "6517B electrometer",
        "modified Sawyer-Tower circuit"
      ]
    },
    "article_metadata": {
      "doi": "10.1016/j.materresbull.2024.113231",
      "title": "Enhanced piezoelectric response of Na0.5Bi0.5TiO3-BaTiO3 lead free ceramics by tuning the local polar heterogeneity",
      "journal": "Materials Research Bulletin",
      "year": "2025",
      "isOpenAccess": false,
      "authors": [
        {
          "name": "Pan Chen",
          "affiliation_id": "60104199",
          "affiliation_name": "Huanghuai University",
          "affiliation_country": "China"
        },
        {
          "name": "Bin Yuan",
          "affiliation_id": "60104199",
          "affiliation_name": "Huanghuai University",
          "affiliation_country": "China"
        },
        {
          "name": "Jiachen Wang",
          "affiliation_id": "60104199",
          "affiliation_name": "Huanghuai University",
          "affiliation_country": "China"
        },
        {
          "name": "Xin Zhang",
          "affiliation_id": "60104199",
          "affiliation_name": "Huanghuai University",
          "affiliation_country": "China"
        },
        {
          "name": "Yaoguang Chen",
          "affiliation_id": "60104199",
          "affiliation_name": "Huanghuai University",
          "affiliation_country": "China"
        },
        {
          "name": "Fengjiao Cao",
          "affiliation_id": "60104199",
          "affiliation_name": "Huanghuai University",
          "affiliation_country": "China"
        },
        {
          "name": "Haojie Zhao",
          "affiliation_id": "60104199",
          "affiliation_name": "Huanghuai University",
          "affiliation_country": "China"
        },
        {
          "name": "Yanquan Wang",
          "affiliation_id": "60104199",
          "affiliation_name": "Huanghuai University",
          "affiliation_country": "China"
        },
        {
          "name": "Xiaohui Yuan",
          "affiliation_id": "60073723",
          "affiliation_name": "Xinyang Normal University",
          "affiliation_country": "China"
        },
        {
          "name": "Zhongming Hu",
          "affiliation_id": "60104199",
          "affiliation_name": "Huanghuai University",
          "affiliation_country": "China"
        },
        {
          "name": "Haojie Lian",
          "affiliation_id": "60013268",
          "affiliation_name": "Taiyuan University of Technology",
          "affiliation_country": "China"
        },
        {
          "name": "Feng Zhu",
          "affiliation_id": "60021666",
          "affiliation_name": "Nanjing University of Aeronautics and Astronautics",
          "affiliation_country": "China"
        },
        {
          "name": "Pei Li",
          "affiliation_id": "60019160",
          "affiliation_name": "Syddansk Universitet",
          "affiliation_country": "Denmark"
        },
        {
          "name": "Leilei Chen",
          "affiliation_id": "60104199",
          "affiliation_name": "Huanghuai University",
          "affiliation_country": "China"
        }
      ],
      "keywords": [
        "Ferroelectric domains",
        "Local polar heterogeneity",
        "Piezoelectric ceramics",
        "Quenching",
        "Residual stress"
      ]
    }
  },
  "10.1016/j.jeurceramsoc.2024.117101": {
    "composition_data": {
      "compositions_property_values": {
        "CaBi2Nb2O9": 6.5,
        "Ca0.92(Li0.5Ce0.5)0.08Bi2Nb1.97(W2/3Mo1/3)0.03O9": 16.1
      },
      "property_unit": "pC/N",
      "family": "Aurivillius-type compounds"
    },
    "synthesis_data": {
      "method": "solid-state reaction",
      "precursors": [
        "CaCO3",
        "Li2CO3",
        "CeO2",
        "Bi2O3",
        "Nb2O5",
        "WO3",
        "MoO3",
        "ethanol"
      ],
      "steps": [
        "Raw materials (CaCO3, Li2CO3, CeO2, Bi2O3, Nb2O5, WO3, MoO3) were precisely weighed according to stoichiometric ratios.",
        "Ball milling for 8 h using ethanol as the dispersion medium.",
        "Mixed raw materials were dried.",
        "Calcined at 850 °C for 4 h.",
        "Obtained powder was dried.",
        "Ground the powder.",
        "Compressed into a disk with a diameter of 8 mm under a pressure of 250 MPa.",
        "Sintering at a temperature of 1100 °C for 4 h."
      ],
      "characterization_techniques": [
        "X-ray diffractometer",
        "Field emission scanning electron microscope",
        "Raman spectroscopy",
        "X-ray photoelectron spectroscopy",
        "LCR bridge",
        "Ferroelectric test system",
        "Quasi-static piezoelectric coefficient meter",
        "Electrochemical workstation",
        "UV-Vis absorption spectroscopy",
        "Transmission electron microscope",
        "HR-TEM",
        "Energy dispersive spectroscopy (EDS)"
      ]
    },
    "article_metadata": {
      "doi": "10.1016/j.jeurceramsoc.2024.117101",
      "title": "Enhancement of piezoelectric properties and temperature stability of high-Curie temperature CaBi2Nb2O9 ceramics",
      "journal": "Journal of the European Ceramic Society",
      "year": "2025",
      "isOpenAccess": false,
      "authors": [
        {
          "name": "Biao Zhang",
          "affiliation_id": "60006356",
          "affiliation_name": "Guilin University of Technology",
          "affiliation_country": "China"
        },
        {
          "name": "Shuhang Yu",
          "affiliation_id": "60006356",
          "affiliation_name": "Guilin University of Technology",
          "affiliation_country": "China"
        },
        {
          "name": "Qiantong Li",
          "affiliation_id": "60006356",
          "affiliation_name": "Guilin University of Technology",
          "affiliation_country": "China"
        },
        {
          "name": "Zhihong Luo",
          "affiliation_id": "60006356",
          "affiliation_name": "Guilin University of Technology",
          "affiliation_country": "China"
        },
        {
          "name": "Wangxin Li",
          "affiliation_id": "60006356",
          "affiliation_name": "Guilin University of Technology",
          "affiliation_country": "China"
        },
        {
          "name": "Mingmei Lin",
          "affiliation_id": "60006356",
          "affiliation_name": "Guilin University of Technology",
          "affiliation_country": "China"
        },
        {
          "name": "Junhui Lang",
          "affiliation_id": "60006356",
          "affiliation_name": "Guilin University of Technology",
          "affiliation_country": "China"
        },
        {
          "name": "Mingwang Yuan",
          "affiliation_id": "60006356",
          "affiliation_name": "Guilin University of Technology",
          "affiliation_country": "China"
        },
        {
          "name": "Jianming Deng",
          "affiliation_id": "60013182",
          "affiliation_name": "Huizhou University",
          "affiliation_country": "China"
        },
        {
          "name": "Feng Yan",
          "affiliation_id": "60088063",
          "affiliation_name": "China Electronic Technology Group Corporation",
          "affiliation_country": "China"
        },
        {
          "name": "Changbai Long",
          "affiliation_id": "60018308",
          "affiliation_name": "Xi'an Jiaotong University",
          "affiliation_country": "China"
        },
        {
          "name": "Dawei Wang",
          "affiliation_id": "60018308",
          "affiliation_name": "Xi'an Jiaotong University",
          "affiliation_country": "China"
        },
        {
          "name": "Laijun Liu",
          "affiliation_id": "60006356",
          "affiliation_name": "Guilin University of Technology",
          "affiliation_country": "China"
        }
      ],
      "keywords": [
        "Aurivillius-type",
        "CaBi2Nb2O9",
        "High-temperature piezoelectric ceramics",
        "Thermal stability"
      ]
    }
  },
  "10.1016/j.jeurceramsoc.2024.117046": {
    "composition_data": {
      "compositions_property_values": {
        "Lead Zirconate Titanate-polymer composite (Porosity 0%)": 330.0,
        "Lead Zirconate Titanate-polymer composite (Porosity 7%)": 320.1,
        "Lead Zirconate Titanate-polymer composite (Porosity 13%)": 313.5
      },
      "property_unit": "pC/N",
      "family": "Lead Zirconate Titanate-polymer composite"
    },
    "synthesis_data": {
      "method": "Ceramic Injection Molding",
      "precursors": [
        "KICET-PZT8 piezoelectric powder",
        "paraffin wax",
        "ethylene-vinyl-acetate",
        "polymer (301, EPOTEK)",
        "silver"
      ],
      "steps": [
        "Prepare feedstock consisting of KICET-PZT8 piezoelectric powder, paraffin wax, and ethylene-vinyl-acetate.",
        "Fabricate the 1-3 type composite preform using a Ceramic Injection Molding (CIM) machine.",
        "Sinter the PZT composite preform at 1250 °C for 2 hours.",
        "Pour polymer (301, EPOTEK) into the sintered preform.",
        "Cure the polymer-poured specimens at 80 °C for 12 hours.",
        "Machine the cured specimens into optimized shapes.",
        "Apply room-temperature-curing silver electrodes to the machined specimens.",
        "Perform polarization by applying an electric field of 2.5 kV/mm for 20 minutes in a silicone oil bath at 120 °C."
      ],
      "characterization_techniques": [
        "dh-meter"
      ]
    },
    "article_metadata": {
      "doi": "10.1016/j.jeurceramsoc.2024.117046",
      "title": "Improved hydrostatic piezoelectric property via incorporation of porous PZT ceramics into 1–3 type PZT-polymer composites: Design to fabrication",
      "journal": "Journal of the European Ceramic Society",
      "year": "2025",
      "isOpenAccess": false,
      "authors": [
        {
          "name": "Il Gok Hong",
          "affiliation_id": "60081223",
          "affiliation_name": "Korea Institute of Ceramic Engineering And Technology",
          "affiliation_country": "South Korea"
        },
        {
          "name": "Ho Yong Shin",
          "affiliation_id": "60081223",
          "affiliation_name": "Korea Institute of Ceramic Engineering And Technology",
          "affiliation_country": "South Korea"
        },
        {
          "name": "Jong Ho Kim",
          "affiliation_id": "60081223",
          "affiliation_name": "Korea Institute of Ceramic Engineering And Technology",
          "affiliation_country": "South Korea"
        },
        {
          "name": "Jong In Im",
          "affiliation_id": "60081223",
          "affiliation_name": "Korea Institute of Ceramic Engineering And Technology",
          "affiliation_country": "South Korea"
        }
      ],
      "keywords": [
        "Composite",
        "FEM",
        "Piezoelectric properties",
        "Porosity",
        "PZT"
      ]
    }
  },
  "10.1016/j.jeurceramsoc.2024.117065": {
    "composition_data": {
      "compositions_property_values": {},
      "property_unit": "",
      "family": ""
    },
    "synthesis_data": {
      "method": "Solid-phase reaction and two-step spark plasma sintering",
      "precursors": [
        "CaCO3",
        "Bi2O3",
        "Nb2O5",
        "Tm2O3",
        "Polyvinyl alcohol"
      ],
      "steps": [
        "Raw materials (CaCO3, Bi2O3, Nb2O5, and Tm2O3) were weighed according to the stoichiometric ratio.",
        "Raw materials were mixed by ball-milling with ZrO2 balls in ethanol for 12 hours.",
        "The mixtures were dried.",
        "The dried mixtures were calcined at 850 °C for 2 hours.",
        "An additional 24-hour ball-milling was performed under the same conditions.",
        "The synthesized CBN-100xTm powders were ground and granulated with a polyvinyl alcohol (PVA) binder.",
        "The granulated powders were pressed into discs measuring 12 mm in diameter and 1 mm in thickness under a pressure of 150 MPa.",
        "PVA was removed by heating at 650 °C.",
        "Green samples were sintered in a muffle furnace: CaBi2Nb2O9 ceramics were sintered at 1150 °C for 3 hours, and thulium-substituted CBN ceramics were sintered at temperatures ranging from 1100 to 1140 °C for 3 hours (for non-textured samples).",
        "For textured ceramics, CBN-100xTm powders were placed into a graphite die (10 mm inner diameter) and heated to 990 °C for 3 minutes at a heating rate of 100 °C/min under a constant load of 60 MPa, forming a fully densified block.",
        "This block was then deformed in another graphite die (20 mm inner diameter) at 1130 °C for 5 minutes under a constant load of 40 MPa, with a heating rate of 100 °C/min.",
        "After sintering, the samples were annealed in a muffle furnace at 1000 °C for 4 hours in air to remove any infiltrated carbon.",
        "Prior to electrical measurements, the test surfaces of the samples were plated with heat-resistant electrodes (silver electrodes sintered at 570 °C for 30 minutes, or platinum electrodes sintered at 950 °C for 30 minutes).",
        "Samples were poled under a DC electric field of 12–15 kV/mm at 180 °C for 15 minutes (before piezoelectric constant d33 measurement)."
      ],
      "characterization_techniques": [
        "X-ray diffractometer (XRD)",
        "Scanning electron microscopy (SEM)",
        "Piezoresponse force microscopy (PFM)",
        "Impedance analyzer",
        "Quasi-static d33 meter",
        "Source meter",
        "Ferroelectric analyzer"
      ]
    },
    "article_metadata": {
      "doi": "10.1016/j.jeurceramsoc.2024.117065",
      "title": "Spark plasma sintering of high-TC calcium bismuth niobate (CaBi2Nb2O9) with superior piezoelectric performance",
      "journal": "Journal of the European Ceramic Society",
      "year": "2025",
      "isOpenAccess": false,
      "authors": [
        {
          "name": "Juan Nan Chen",
          "affiliation_id": "60127533",
          "affiliation_name": "State Key Laboratory of Crystal Materials",
          "affiliation_country": "China"
        },
        {
          "name": "Xuan Zhe Pei",
          "affiliation_id": "60127533",
          "affiliation_name": "State Key Laboratory of Crystal Materials",
          "affiliation_country": "China"
        },
        {
          "name": "Qian Wang",
          "affiliation_id": "60127533",
          "affiliation_name": "State Key Laboratory of Crystal Materials",
          "affiliation_country": "China"
        },
        {
          "name": "Xian Zhao",
          "affiliation_id": "60127533",
          "affiliation_name": "State Key Laboratory of Crystal Materials",
          "affiliation_country": "China"
        },
        {
          "name": "Ze Yan Wang",
          "affiliation_id": "60127533",
          "affiliation_name": "State Key Laboratory of Crystal Materials",
          "affiliation_country": "China"
        },
        {
          "name": "Chun Ming Wang",
          "affiliation_id": "60127533",
          "affiliation_name": "State Key Laboratory of Crystal Materials",
          "affiliation_country": "China"
        }
      ],
      "keywords": [
        "Bismuth layer-structured ferroelectrics (BLSFs)",
        "Calcium bismuth niobate (CaBi2Nb2O9)",
        "Grain orientation",
        "High-temperature piezoelectric ceramics",
        "Lotgering factor",
        "Spark plasma sintering (SPS)",
        "Textured ceramics",
        "Thulium oxide (Tm2O3)"
      ]
    }
  },
  "10.1016/j.compositesb.2024.112108": {
    "composition_data": {
      "compositions_property_values": {
        "CdS@SnS2": 3.11
      },
      "property_unit": "p.m./V",
      "family": "CdS@SnS2"
    },
    "synthesis_data": {
      "method": "",
      "precursors": [],
      "steps": [],
      "characterization_techniques": []
    },
    "article_metadata": {
      "doi": "10.1016/j.compositesb.2024.112108",
      "title": "Synergistically triggering macroscopic polarization and dynamic reconfiguration of CdS@SnS2 heterojunction to enhance piezo-photocatalytic nitrate reduction",
      "journal": "Composites Part B: Engineering",
      "year": "2025",
      "isOpenAccess": false,
      "authors": [
        {
          "name": "Xiaoxu Deng",
          "affiliation_id": "60005027",
          "affiliation_name": "Guizhou University",
          "affiliation_country": "China"
        },
        {
          "name": "Yi Wang",
          "affiliation_id": "60005027",
          "affiliation_name": "Guizhou University",
          "affiliation_country": "China"
        },
        {
          "name": "Jiwen Zhang",
          "affiliation_id": "60005027",
          "affiliation_name": "Guizhou University",
          "affiliation_country": "China"
        },
        {
          "name": "Xingyong Gong",
          "affiliation_id": "60005027",
          "affiliation_name": "Guizhou University",
          "affiliation_country": "China"
        },
        {
          "name": "Ruirui Cui",
          "affiliation_id": "60005027",
          "affiliation_name": "Guizhou University",
          "affiliation_country": "China"
        },
        {
          "name": "Peng Chen",
          "affiliation_id": "60005027",
          "affiliation_name": "Guizhou University",
          "affiliation_country": "China"
        },
        {
          "name": "Chaoyong Deng",
          "affiliation_id": "60005027",
          "affiliation_name": "Guizhou University",
          "affiliation_country": "China"
        }
      ],
      "keywords": [
        "CdS",
        "Macroscopic polarization",
        "Nitrate reduction",
        "Peizo-photocatalysis",
        "SnS2"
      ]
    }
  },
  "10.1016/j.nucengdes.2025.113832": {
    "composition_data": {
      "compositions_property_values": {
        "Pb[ZrxTi1-x]O3 - As received": 250,
        "Pb[ZrxTi1-x]O3 - After diffusion bonding at 275 °C": 120,
        "Pb[ZrxTi1-x]O3 - After 1st thermal cycle between 250 °C and room temperature": 120,
        "Pb[ZrxTi1-x]O3 - After 10th thermal cycle between 250 °C and room temperature": 120,
        "Pb[ZrxTi1-x]O3 - After diffusion bonding at 400 °C": 0,
        "Pb[ZrxTi1-x]O3 - After repoling": 250
      },
      "property_unit": "pC/N",
      "family": "PZT"
    },
    "synthesis_data": {
      "method": "Diffusion Bonding",
      "precursors": [
        "Pb(Zr,Ti)O3",
        "Ag paste",
        "Ni",
        "Ag"
      ],
      "steps": [
        "PZT ceramic discs (20 mm diameter, 2 ± 0.04 mm thickness) were sourced.",
        "Both sides of PZT discs were coated with silver using screen printing with a proprietary silver paste, free of glass frit.",
        "Screen-printed PZT discs were fired at approximately 800°C in air to achieve a final silver coating thickness of around 25 µm.",
        "Nickel wear plates (2 mm thick) were machined from Ni-200 rods.",
        "The surface of the Ni wear plate was ground to achieve a planarity of approximately 10 µm and a roughness of about 1 µm.",
        "The Ni wear plate was coated with silver using a DC sputtering process to a thickness of about 6 µm.",
        "The silver-coated Ni surface was heated in flowing hydrogen gas at 700 °C for 2 h to facilitate silver diffusion into nickel and form a solid solution.",
        "An additional silver coating of about 3 µm thickness was applied to the Ni wear plate, bringing the overall thickness to approximately 9 µm.",
        "For cases 1 & 2, a 1 µm thick silver coating was applied over the screen-printed silver layer on the PZT disc using DC magnetron sputtering.",
        "For cases 3 & 4, the screen-printed silver coating on the PZT disc was removed, and a ∼ 10 µm silver was applied.",
        "After each 3 µm layer of silver deposition, the PZT disc was heated to 800 °C to ensure adhesion of silver to the PZT disc.",
        "The nickel wear plate and PZT disc were placed in a sample holder within a vessel.",
        "An initial load of approximately 1 MPa was applied to the components.",
        "The vessel was evacuated to a high vacuum of less than -E^10E^2 Pa.",
        "The furnace was turned on, and once the desired bonding temperature (275 °C or 400 °C) was reached, a final load of 20 MPa was applied.",
        "The components were maintained under this pressure for 1 h.",
        "The furnace was turned off, and the vessel was allowed to cool to room temperature.",
        "For repoling, PZT discs bonded at 400 °C were immersed in dry silicone oil maintained at 150 °C.",
        "A DC potential of 15 kV was applied across the disc for 15 min during repoling.",
        "After repoling, the discs were removed from the silicone oil bath and cleaned."
      ],
      "characterization_techniques": [
        "Ultrasonic C-scan imaging",
        "Piezometer System (Model PM100)",
        "Ultrasonic immersion scanner",
        "Transducer characterization system (Model TraCSS®)",
        "Electrical conductivity measurement"
      ]
    },
    "article_metadata": {
      "doi": "10.1016/j.nucengdes.2025.113832",
      "title": "Diffusion bonding of PZT disc to nickel wear plate for fabrication of high temperature under-sodium ultrasonic transducers",
      "journal": "Nuclear Engineering and Design",
      "year": "2025",
      "isOpenAccess": false,
      "authors": [
        {
          "name": "I. Lakshmigandhan",
          "affiliation_id": "60002881",
          "affiliation_name": "Indira Gandhi Centre for Atomic Research",
          "affiliation_country": "India"
        },
        {
          "name": "Saju T. Abraham",
          "affiliation_id": "60002881",
          "affiliation_name": "Indira Gandhi Centre for Atomic Research",
          "affiliation_country": "India"
        },
        {
          "name": "C. Asokane",
          "affiliation_id": "60002881",
          "affiliation_name": "Indira Gandhi Centre for Atomic Research",
          "affiliation_country": "India"
        },
        {
          "name": "M. R. Jeyan",
          "affiliation_id": "60002881",
          "affiliation_name": "Indira Gandhi Centre for Atomic Research",
          "affiliation_country": "India"
        },
        {
          "name": "A. Sree Rama Murthy",
          "affiliation_id": "60002881",
          "affiliation_name": "Indira Gandhi Centre for Atomic Research",
          "affiliation_country": "India"
        },
        {
          "name": "B. Babu",
          "affiliation_id": "60002881",
          "affiliation_name": "Indira Gandhi Centre for Atomic Research",
          "affiliation_country": "India"
        },
        {
          "name": "V. Jayaraman",
          "affiliation_id": "60002881",
          "affiliation_name": "Indira Gandhi Centre for Atomic Research",
          "affiliation_country": "India"
        },
        {
          "name": "T. Gnanasekaran",
          "affiliation_id": "60002881",
          "affiliation_name": "Indira Gandhi Centre for Atomic Research",
          "affiliation_country": "India"
        }
      ],
      "keywords": [
        "C-scan imaging",
        "Diffusion bonding",
        "Lead zirconate titanate",
        "Sodium wetting",
        "Ultrasonic transducer",
        "Under sodium scanning"
      ]
    }
  },
  "10.1016/j.apradiso.2024.111655": {
    "composition_data": {
      "compositions_property_values": {},
      "property_unit": "",
      "family": ""
    },
    "synthesis_data": {
      "method": "Solid-state reaction",
      "precursors": [
        "Eu2O3",
        "GeO2",
        "Dy2O3",
        "La2O3",
        "Ho2O3",
        "PVA",
        "Silver paste"
      ],
      "steps": [
        "Combine Eu2O3, GeO2, Dy2O3, La2O3, and Ho2O3 in stoichiometric ratios, with Dy2O3, La2O3, and Ho2O3 doped at 5 mol% for nominal compositions Eu1.90Dy0.10Ge2O7, Eu1.90Ho0.10Ge2O7, Eu1.90La0.10Ge2O7.",
        "Heat the samples at 800 °C for 2 h in pure alumina crucibles under an open atmosphere (pre-sintering).",
        "Heat the samples to 1150 °C for 10 h in pure alumina crucibles under an open atmosphere, followed by slowly cooling (main sintering).",
        "Form ceramic discs (1 mm thickness, 10 mm diameter) from the obtained powder materials.",
        "Compact the ceramic discs using uniaxial pressing under 250 MPa pressure with 2 wt% of a 5 wt% PVA aqueous solution as a binder.",
        "Heat the samples at 600 °C for 30 min to eliminate organic additives.",
        "Conduct sintering at 1400 °C for 4 h.",
        "Apply silver paste (99.9%) to the discs’ surfaces.",
        "Heat and fire the discs with silver paste at 650 °C for 1 h to form surface electrodes.",
        "Polish the discs on emery paper (1200 grit) to create smooth surfaces."
      ],
      "characterization_techniques": [
        "DTA",
        "TG",
        "XRD",
        "SEM",
        "EDX",
        "Luminescence spectrophotometer",
        "LCR-meter",
        "d33-meter",
        "Archimedes’ method"
      ]
    },
    "article_metadata": {
      "doi": "10.1016/j.apradiso.2024.111655",
      "title": "Novel smart materials with high curie temperatures: Eu1.90Dy0.10Ge2O7, Eu1.90La0.10Ge2O7 and Eu1.90Ho0.10Ge2O7",
      "journal": "Applied Radiation and Isotopes",
      "year": "2025",
      "isOpenAccess": false,
      "authors": [
        {
          "name": "Esra Öztürk",
          "affiliation_id": "60020484",
          "affiliation_name": "Hacettepe Üniversitesi",
          "affiliation_country": "Turkey"
        },
        {
          "name": "Nilgun Kalaycioglu Ozpozan",
          "affiliation_id": "122321412",
          "affiliation_name": "Erciyes Ün.",
          "affiliation_country": "Turkey"
        },
        {
          "name": "Volkan Kalem",
          "affiliation_id": "60193845",
          "affiliation_name": "Konya Technical University",
          "affiliation_country": "Turkey"
        }
      ],
      "keywords": [
        "Eu2Ge2O7",
        "Multifunctional-smart materials",
        "Photoluminescence",
        "Piezoelectric material"
      ]
    }
  },
  "10.1016/j.materresbull.2024.113188": {
    "composition_data": {
      "compositions_property_values": {
        "BaTiO3": 100,
        "BaTi0.96(Zr1/3Sn1/3Hf1/3)0.04O3": 350
      },
      "property_unit": "pC/N",
      "family": "BaTiO3"
    },
    "synthesis_data": {
      "method": "Solid-state reaction",
      "precursors": [
        "BaCO3",
        "TiO2",
        "ZrO2",
        "SnO2",
        "HfO2",
        "polyvinyl alcohol"
      ],
      "steps": [
        "Weighed ingredients were added into alcohol, ball milled for 18 hours and dried in oven.",
        "Materials were calcined in a muffle furnace at 1100°C for 4 hours, ball milled for 24 hours and dried again.",
        "10 wt% of polyvinyl alcohol (PVA) was added to the powder with uniform mixing and pressed into a disc with a diameter of 10 mm and a thickness of 1 mm.",
        "Target products were obtained by a debinding process in a muffle furnace at 650°C and a sintering process at 1350°C for 2 hours."
      ],
      "characterization_techniques": [
        "XRD",
        "Raman spectroscopy",
        "SEM",
        "EIS",
        "XPS",
        "UV spectrophotometer",
        "UV diffuse reflectance spectrometer"
      ]
    },
    "article_metadata": {
      "doi": "10.1016/j.materresbull.2024.113188",
      "title": "Efficient enhancement of piezo-catalytic activity of BaTiO3-based piezoelectric ceramics via phase boundary engineering",
      "journal": "Materials Research Bulletin",
      "year": "2025",
      "isOpenAccess": false,
      "authors": [
        {
          "name": "Luoping Yang",
          "affiliation_id": "60014556",
          "affiliation_name": "Sichuan Normal University",
          "affiliation_country": "China"
        },
        {
          "name": "Daen Zhao",
          "affiliation_id": "60014556",
          "affiliation_name": "Sichuan Normal University",
          "affiliation_country": "China"
        },
        {
          "name": "Tingting Du",
          "affiliation_id": "60014556",
          "affiliation_name": "Sichuan Normal University",
          "affiliation_country": "China"
        },
        {
          "name": "Qiaoji Zheng",
          "affiliation_id": "60014556",
          "affiliation_name": "Sichuan Normal University",
          "affiliation_country": "China"
        },
        {
          "name": "Dunmin Lin",
          "affiliation_id": "60014556",
          "affiliation_name": "Sichuan Normal University",
          "affiliation_country": "China"
        },
        {
          "name": "Xuemei He",
          "affiliation_id": "60014556",
          "affiliation_name": "Sichuan Normal University",
          "affiliation_country": "China"
        },
        {
          "name": "Mengjiao Liu",
          "affiliation_id": "60014556",
          "affiliation_name": "Sichuan Normal University",
          "affiliation_country": "China"
        },
        {
          "name": "Yuanming Chen",
          "affiliation_id": "60005465",
          "affiliation_name": "University of Electronic Science and Technology of China",
          "affiliation_country": "China"
        },
        {
          "name": "Wei He",
          "affiliation_id": "60005465",
          "affiliation_name": "University of Electronic Science and Technology of China",
          "affiliation_country": "China"
        }
      ],
      "keywords": [
        "BaTiO3",
        "Dye degradation",
        "Ion-doping",
        "Phase boundary",
        "Piezo-catalysis"
      ]
    }
  },
  "10.1016/j.jeurceramsoc.2024.117043": {
    "composition_data": {
      "compositions_property_values": {},
      "property_unit": "",
      "family": ""
    },
    "synthesis_data": {
      "method": "SSCG",
      "precursors": [
        "(Bi0.5Na0.5)TiO3",
        "BaCO3",
        "TiO2",
        "MnO2",
        "polyvinyl butyral",
        "SrTiO3",
        "Ag paste"
      ],
      "steps": [
        "Raw powders of (Bi0.5Na0.5)TiO3, BaCO3, TiO2, and MnO2 were weighed according to the chemical formula.",
        "The weighed powders were ball-milled with zirconia balls (1 mm diameter) and ethanol at 250 rpm for 16 h.",
        "The mixture was dried at 80 °C.",
        "A 5 wt% polyvinyl butyral binder was added to the dried mixture.",
        "The mixed powder was passed through a 250 µm mesh.",
