Repository: slimeslab/ComProScanner

## Overview

ComProScanner is a multi-agent framework designed to extract composition-property relationships from scientific articles in materials science. It automates the entire workflow from metadata collection to data extraction, evaluation, and visualization.

**Key Features:**

- 📚 Multi-publisher support (Elsevier, Springer, Wiley, IOP, local PDFs)
- 🤖 Agentic extraction using CrewAI framework
- 🔍 RAG-powered context retrieval for cost effective automation with accuracy
- 📊 Comprehensive evaluation and visualization tools
- 🎯 Customizable extraction workflows
- 🌐 Knowledge graph generation

File: examples/piezo_test/model-outputs/google/gemma-3-27b-it-piezo-ceramic-test-results.json (part 1 of 8)
{
  "10.1016/j.jeurceramsoc.2025.117193": {
    "composition_data": {
      "compositions_property_values": {
        "Pb0.95K20.05[Nb0.96Ta0.04]2O6": 44,
        "Pb0.9K20.10[Nb0.96Ta0.04]2O6": 54,
        "Pb0.85K20.15[Nb0.96Ta0.04]2O6": 93,
        "Pb0.8K20.20[Nb0.96Ta0.04]2O6": 141
      },
      "property_unit": "pC/N",
      "family": "PN"
    },
    "synthesis_data": {
      "method": "Solid-State Reaction",
      "precursors": [
        "PbO",
        "K2CO3",
        "Nb2O5",
        "Ta2O5",
        "Polyvinyl alcohol (PVA)",
        "Silver paste"
      ],
      "steps": [
        "Weighing raw materials according to stoichiometric ratio.",
        "Ball-milling with zirconia balls in nylon jars for 12 h.",
        "Adding 2 wt% of PbO.",
        "Drying at 120 °C.",
        "Calcination at 900 °C for 4 h.",
        "Re-milling for another 6 h.",
        "Mixing with polyvinyl alcohol (PVA) binder.",
        "Sieving through a screen mesh.",
        "Pressing into pellets (diameter 12 mm, thickness ~1.2 mm) under uniaxial pressure of 15 MPa.",
        "Firing at 500 °C for 2 h for binder burn-out.",
        "Sintering at 1190–1250 °C for 1 h.",
        "Cooling at 3 °C/min till 600 °C.",
        "Natural cooling below 600 °C.",
        "Poling in silicon oil at 150 °C with a DC electric field up to 4 kV/mm for 30 min.",
        "Coating with silver paste on both surfaces and drying at 120 °C for 30 min."
      ],
      "characterization_techniques": [
        "XRD",
        "SEM",
        "EDS",
        "XPS",
        "Raman Spectroscopy",
        "LCR meter",
        "Quasi-static d33 tester",
        "Archimedes principle"
      ]
    },
    "article_metadata": {
      "doi": "10.1016/j.jeurceramsoc.2025.117193",
      "title": "Improved piezoelectric performance of PbNb2O6-based ceramics via K+ modification",
      "journal": "Journal of the European Ceramic Society",
      "year": "2025",
      "isOpenAccess": false,
      "authors": [
        {
          "name": "Da Huang",
          "affiliation_id": "60005465",
          "affiliation_name": "University of Electronic Science and Technology of China",
          "affiliation_country": "China"
        },
        {
          "name": "Cheng Liu",
          "affiliation_id": "60005465",
          "affiliation_name": "University of Electronic Science and Technology of China",
          "affiliation_country": "China"
        },
        {
          "name": "Qin Yu",
          "affiliation_id": "60005465",
          "affiliation_name": "University of Electronic Science and Technology of China",
          "affiliation_country": "China"
        },
        {
          "name": "Hengrui Wang",
          "affiliation_id": "60005465",
          "affiliation_name": "University of Electronic Science and Technology of China",
          "affiliation_country": "China"
        },
        {
          "name": "Hongxi Chen",
          "affiliation_id": "60005465",
          "affiliation_name": "University of Electronic Science and Technology of China",
          "affiliation_country": "China"
        },
        {
          "name": "Dainan Zhang",
          "affiliation_id": "60005465",
          "affiliation_name": "University of Electronic Science and Technology of China",
          "affiliation_country": "China"
        },
        {
          "name": "Huaiwu Zhang",
          "affiliation_id": "60005465",
          "affiliation_name": "University of Electronic Science and Technology of China",
          "affiliation_country": "China"
        }
      ],
      "keywords": [
        "Ceramics",
        "High temperature",
        "PbNb2O6",
        "Piezoelectrics"
      ]
    }
  },
  "10.1016/j.jeurceramsoc.2024.117100": {
    "composition_data": {
      "compositions_property_values": {
        "BaTi0.89Hf0.11O3": 337,
        "BaTiO3-11Hf-1Fe": 337,
        "BaTi1-x Hf x O3": null,
        "BaTiO3-xHf-yFe": null
      },
      "property_unit": "pC/N",
      "family": "BaTiO3"
    },
    "synthesis_data": {
      "method": "Solid-solution method",
      "precursors": [
        "BaCO3",
        "TiO2",
        "HfO2",
        "Fe2O3"
      ],
      "steps": [
        "Weighing raw chemicals according to stoichiometric ratio.",
        "Ball-milling for 12 h with ethyl alcohol.",
        "Drying the mixture.",
        "Calcination at 1250 °C for 2 h with a heating rate of 5 °C/min.",
        "Ball-milling again in ethanol for 12 h.",
        "Drying at 90 °C for 3 h.",
        "Pressing into pellets with 5 wt% PVA as a binder.",
        "Heating at 500 °C for 5 h to volatilize PVA.",
        "Sintering at 1450 °C for 4 h in air."
      ],
      "characterization_techniques": [
        "XRD",
        "SEM",
        "EDS",
        "HR-TEM",
        "CBED",
        "PFM",
        "DMA",
        "LCR meter",
        "Interferometer",
        "XPS"
      ]
    },
    "article_metadata": {
      "doi": "10.1016/j.jeurceramsoc.2024.117100",
      "title": "High mechanical quality factor and high piezoelectric coefficient achieved via acceptor-modified invisible boundary",
      "journal": "Journal of the European Ceramic Society",
      "year": "2025",
      "isOpenAccess": false,
      "authors": [],
      "keywords": [
        "Acceptor doping",
        "Invisible boundary",
        "Mechanical quality factor",
        "Piezoelectric ceramics",
        "Piezoelectric coefficient",
        "Acceptor"
      ]
    }
  },
  "10.1016/j.materresbull.2024.113231": {
    "composition_data": {
      "compositions_property_values": {
        "Na0.5Bi0.5TiO3-BaTiO3": 201,
        "0.94Na0.5Bi0.5TiO2.94BaTiO3": 207,
        "0.9Na0.5Bi0.5TiO2.9BaTiO3": 207,
        "Bi-modified Na0.5Bi0.5TiO3-BaTiO3": 207
      },
      "property_unit": "pC/N",
      "family": "NBT-BT"
    },
    "synthesis_data": {
      "method": "Solid State Reaction",
      "precursors": [
        "Na2CO3",
        "BaCO3",
        "Bi2O3",
        "TiO2",
        "SrCO3",
        "PVA"
      ],
      "steps": [
        "Drying raw materials (Na2CO3, BaCO3, Bi2O3, TiO2, SrCO3) in an oven at approximately 120°C for 5 hours.",
        "Weighing the dried raw materials.",
        "Mixing the weighed raw materials by ball milling for 12 hours with ethanol as a medium.",
        "Calcining the mixture at 850°C for 2 hours.",
        "Secondly ball milling the calcined powder for another 12 hours.",
        "Drying the powder in an oven.",
        "Granulating the powder by passing through 80 mesh sieve.",
        "Adding PVA aqueous solution (5 wt. %) as a binder (approximately 10 wt.% of the powder mass).",
        "Heating the green bodies to 800°C for 2 hours to remove the binder.",
        "Sintering the green bodies at 1140°C-1180°C for 2 hours.",
        "Heating the polished ceramic disks to 1100°C for 1 hour and rapid cooling in air (quenching) or normal cooling in furnace."
      ],
      "characterization_techniques": [
        "XRD",
        "Impedance Analyzer",
        "d33 meter",
        "TSDC",
        "Sawyer-Tower circuit"
      ]
    },
    "article_metadata": {
      "doi": "10.1016/j.materresbull.2024.113231",
      "title": "Enhanced piezoelectric response of Na0.5Bi0.5TiO3-BaTiO3 lead free ceramics by tuning the local polar heterogeneity",
      "journal": "Materials Research Bulletin",
      "year": "2025",
      "isOpenAccess": false,
      "authors": [
        {
          "name": "Pan Chen",
          "affiliation_id": "60104199",
          "affiliation_name": "Huanghuai University",
          "affiliation_country": "China"
        },
        {
          "name": "Bin Yuan",
          "affiliation_id": "60104199",
          "affiliation_name": "Huanghuai University",
          "affiliation_country": "China"
        },
        {
          "name": "Jiachen Wang",
          "affiliation_id": "60104199",
          "affiliation_name": "Huanghuai University",
          "affiliation_country": "China"
        },
        {
          "name": "Xin Zhang",
          "affiliation_id": "60104199",
          "affiliation_name": "Huanghuai University",
          "affiliation_country": "China"
        },
        {
          "name": "Yaoguang Chen",
          "affiliation_id": "60104199",
          "affiliation_name": "Huanghuai University",
          "affiliation_country": "China"
        },
        {
          "name": "Fengjiao Cao",
          "affiliation_id": "60104199",
          "affiliation_name": "Huanghuai University",
          "affiliation_country": "China"
        },
        {
          "name": "Haojie Zhao",
          "affiliation_id": "60104199",
          "affiliation_name": "Huanghuai University",
          "affiliation_country": "China"
        },
        {
          "name": "Yanquan Wang",
          "affiliation_id": "60104199",
          "affiliation_name": "Huanghuai University",
          "affiliation_country": "China"
        },
        {
          "name": "Xiaohui Yuan",
          "affiliation_id": "60073723",
          "affiliation_name": "Xinyang Normal University",
          "affiliation_country": "China"
        },
        {
          "name": "Zhongming Hu",
          "affiliation_id": "60104199",
          "affiliation_name": "Huanghuai University",
          "affiliation_country": "China"
        },
        {
          "name": "Haojie Lian",
          "affiliation_id": "60013268",
          "affiliation_name": "Taiyuan University of Technology",
          "affiliation_country": "China"
        },
        {
          "name": "Feng Zhu",
          "affiliation_id": "60021666",
          "affiliation_name": "Nanjing University of Aeronautics and Astronautics",
          "affiliation_country": "China"
        },
        {
          "name": "Pei Li",
          "affiliation_id": "60019160",
          "affiliation_name": "Syddansk Universitet",
          "affiliation_country": "Denmark"
        },
        {
          "name": "Leilei Chen",
          "affiliation_id": "60104199",
          "affiliation_name": "Huanghuai University",
          "affiliation_country": "China"
        }
      ],
      "keywords": [
        "Ferroelectric domains",
        "Local polar heterogeneity",
        "Piezoelectric ceramics",
        "Quenching",
        "Residual stress"
      ]
    }
  },
  "10.1016/j.jeurceramsoc.2024.117101": {
    "composition_data": {
      "compositions_property_values": {
        "CaBi2Nb2O9 (CBNO)": 6.5,
        "Ca0.92(Li0.5Ce0.5)0.08Bi2Nb1.97(W2/3Mo1/3)0.03O9 (CLCBN-3WM)": 16.1
      },
      "property_unit": "pC/N",
      "family": "Aurivillius-type"
    },
    "synthesis_data": {
      "method": "Solid-State Reaction",
      "precursors": [
        "CaCO3",
        "Li2CO3",
        "CeO2",
        "Bi2O3",
        "Nb2O5",
        "WO3",
        "MoO3"
      ],
      "steps": [
        "Precisely weighed raw materials according to stoichiometric ratios.",
        "Ball milling with ethanol as dispersion medium for 8 h.",
        "Dried and calcined at 850 °C for 4 h.",
        "Dried and ground the calcined powder.",
        "Compressed into a disk with a diameter of 8 mm under a pressure of 250 MPa.",
        "Sintered at 1100 °C for 4 h."
      ],
      "characterization_techniques": [
        "X-ray diffractometer",
        "Scanning Electron Microscope",
        "Raman Spectroscopy",
        "X-ray Photoelectron Spectroscopy",
        "LCR bridge",
        "Ferroelectric test system",
        "Piezoelectric coefficient meter",
        "Electrochemical workstation",
        "UV-Vis Spectroscopy",
        "Transmission Electron Microscope"
      ]
    },
    "article_metadata": {
      "doi": "10.1016/j.jeurceramsoc.2024.117101",
      "title": "Enhancement of piezoelectric properties and temperature stability of high-Curie temperature CaBi2Nb2O9 ceramics",
      "journal": "Journal of the European Ceramic Society",
      "year": "2025",
      "isOpenAccess": false,
      "authors": [],
      "keywords": [
        "Aurivillius-type",
        "CaBi2Nb2O9",
        "High-temperature piezoelectric ceramics",
        "Thermal stability",
        "Curie"
      ]
    }
  },
  "10.1016/j.jeurceramsoc.2024.117046": {
    "composition_data": {
      "compositions_property_values": {
        "PbZrTiO3": 313.5
      },
      "property_unit": "pC/N",
      "family": "PZT"
    },
    "synthesis_data": {
      "method": "Ceramic Injection Molding (CIM)",
      "precursors": [
        "KICET-PZT8",
        "Paraffin wax",
        "Ethylene-vinyl-acetate(EVA)",
        "Polystyrene (PS)",
        "EPOTEK"
      ],
      "steps": [
        "Preparation of CIM feedstock consisting of KICET-PZT8 piezoelectric powder, paraffin wax, and ethylene-vinyl-acetate(EVA).",
        "Fabrication of the 1–3 type composite preform using a ceramic injection molding (CIM) machine (NEX-500, NISSEI Japan).",
        "Sintering the PZT composite preform at 1250 °C for 2 h.",
        "Pouring polymer (301, EPOTEK) into the sintered preform.",
        "Curing the polymer-poured specimens at 80 °C for 12 h.",
        "Machining the cured specimens into optimized shapes.",
        "Application of room-temperature-curing silver electrodes.",
        "Polarization by applying an electric field of 2.5 kV/mm for 20 min in a silicone oil bath at 120 °C."
      ],
      "characterization_techniques": [
        "dh-meter",
        "FEM"
      ]
    },
    "article_metadata": {
      "doi": "10.1016/j.jeurceramsoc.2024.117046",
      "title": "Improved hydrostatic piezoelectric property via incorporation of porous PZT ceramics into 1–3 type PZT-polymer composites: Design to fabrication",
      "journal": "Journal of the European Ceramic Society",
      "year": "2025",
      "isOpenAccess": false,
      "authors": [
        {
          "name": "Il Gok Hong",
          "affiliation_id": "60081223",
          "affiliation_name": "Korea Institute of Ceramic Engineering And Technology",
          "affiliation_country": "South Korea"
        },
        {
          "name": "Ho Yong Shin",
          "affiliation_id": "60081223",
          "affiliation_name": "Korea Institute of Ceramic Engineering And Technology",
          "affiliation_country": "South Korea"
        },
        {
          "name": "Jong Ho Kim",
          "affiliation_id": "60081223",
          "affiliation_name": "Korea Institute of Ceramic Engineering And Technology",
          "affiliation_country": "South Korea"
        },
        {
          "name": "Jong In Im",
          "affiliation_id": "60081223",
          "affiliation_name": "Korea Institute of Ceramic Engineering And Technology",
          "affiliation_country": "South Korea"
        }
      ],
      "keywords": [
        "Composite",
        "FEM",
        "Piezoelectric properties",
        "Porosity",
        "PZT"
      ]
    }
  },
  "10.1016/j.jeurceramsoc.2024.117065": {
    "composition_data": {
      "compositions_property_values": {
        "CaBi2Nb2O9": 6.0,
        "CaBi2Nb2O9-1Tm": 8.8,
        "CaBi2Nb2O9-2Tm": 11.4,
        "CaBi2Nb2O9-3Tm": 12.4,
        "CaBi2Nb2O9-4Tm": 10.8,
        "CaBi2Nb2O9-5Tm": 9.4
      },
      "property_unit": "pC/N",
      "family": "CaBi2Nb2O9"
    },
    "synthesis_data": {
      "method": "Solid-Phase Reaction",
      "precursors": [
        "CaCO3",
        "Bi2O3",
        "Nb2O5",
        "Tm2O3"
      ],
      "steps": [
        "Weighing raw materials according to stoichiometric ratio",
        "Ball-milling with ZrO2 balls in ethanol for 12 hours",
        "Drying the mixtures",
        "Calcination at 850 °C for 2 hours",
        "Additional 24-hour ball-milling under the same conditions",
        "Grinding and granulating with polyvinyl alcohol (PVA) binder",
        "Pressing into discs (12 mm diameter, 1 mm thickness) under 150 MPa pressure",
        "Removing PVA by heating at 650 °C",
        "Sintering in a muffle furnace (1150 °C for 3 hours for CaBi2Nb2O9, 1100-1140 °C for 3 hours for thulium-substituted CBN)",
        "Two-step sintering with spark plasma sintering (SPS) system (990 °C for 3 minutes at 100 °C/min under 60 MPa, then 1130 °C for 5 minutes at 100 °C/min under 40 MPa)",
        "Annealing in a muffle furnace at 1000 °C for 4 hours in air"
      ],
      "characterization_techniques": [
        "XRD",
        "SEM",
        "PFM",
        "Impedance Analyzer",
        "Quasi-static d33 meter",
        "Source Meter",
        "Ferroelectric Analyzer"
      ]
    },
    "article_metadata": {
      "doi": "10.1016/j.jeurceramsoc.2024.117065",
      "title": "Spark plasma sintering of high-TC calcium bismuth niobate (CaBi2Nb2O9) with superior piezoelectric performance",
      "journal": "Journal of the European Ceramic Society",
      "year": "2025",
      "isOpenAccess": false,
      "authors": [
        {
          "name": "Juan Nan Chen",
          "affiliation_id": "60127533",
          "affiliation_name": "State Key Laboratory of Crystal Materials",
          "affiliation_country": "China"
        },
        {
          "name": "Xuan Zhe Pei",
          "affiliation_id": "60127533",
          "affiliation_name": "State Key Laboratory of Crystal Materials",
          "affiliation_country": "China"
        },
        {
          "name": "Qian Wang",
          "affiliation_id": "60127533",
          "affiliation_name": "State Key Laboratory of Crystal Materials",
          "affiliation_country": "China"
        },
        {
          "name": "Xian Zhao",
          "affiliation_id": "60127533",
          "affiliation_name": "State Key Laboratory of Crystal Materials",
          "affiliation_country": "China"
        },
        {
          "name": "Ze Yan Wang",
          "affiliation_id": "60127533",
          "affiliation_name": "State Key Laboratory of Crystal Materials",
          "affiliation_country": "China"
        },
        {
          "name": "Chun Ming Wang",
          "affiliation_id": "60127533",
          "affiliation_name": "State Key Laboratory of Crystal Materials",
          "affiliation_country": "China"
        }
      ],
      "keywords": [
        "Bismuth layer-structured ferroelectrics (BLSFs)",
        "Calcium bismuth niobate (CaBi2Nb2O9)",
        "Grain orientation",
        "High-temperature piezoelectric ceramics",
        "Lotgering factor",
        "Spark plasma sintering (SPS)",
        "Textured ceramics",
        "Thulium oxide (Tm2O3)"
      ]
    }
  },
  "10.1016/j.compositesb.2024.112108": {
    "composition_data": {
      "compositions_property_values": {
        "CdS": null,
        "SnS2": null,
        "RCS": null,
        "CS-1": null,
        "CS-2": 3.11,
        "CS-3": null,
        "CS-4": null
      },
      "property_unit": "p.m./V",
      "family": "CdS/SnS2"
    },
    "synthesis_data": {
      "method": "Solvothermal method",
      "precursors": [
        "Thioacetamide (TAA)",
        "SnCl4·5H2O",
        "Cd(NO3)2·4H2O",
        "Ethylenediamine",
        "Thiourea",
        "CdS",
        "SnS2"
      ],
      "steps": [
        "4 mmol of TAA and 2 mmol of SnCl4·5H2O were dissolved in 80 mL of absolute ethanol by stirring for 30 min.",
        "The mixture solution was transferred to a Teflon-lined stainless-steel autoclave and heated at 160 °C for 12 h.",
        "After naturally cooling to room temperature, the SnS2 was obtained through washing, centrifugation, and drying at 60 °C.",
        "20 mmol of Cd(NO3)2·4H2O were combined with 60 mL of ethylenediamine and stirred until a transparent solution formed.",
        "60 mmol of thiourea was added to the solution and magnetically stirred for 30 min.",
        "The mixture solution was added to a Teflon-lined stainless-steel autoclave and heated at 160 °C for 12 h.",
        "The CdS was obtained through washing, centrifugation, and drying at 60 °C.",
        "x mmol (x = 2, 4, 6, and 8) of the previously synthesized CdS precursor sample were dispersed in 80 mL of absolute ethanol using ultrasonic agitation for 15 min.",
        "A mixture consisting of 2 mmol of SnCl4·5H2O and 4 mmol of TAA was added to the suspension and stirred at room temperature for 30 min.",
        "The mixture solution was added to a Teflon-lined stainless-steel autoclave and heated at 160 °C for 12 h.",
        "The as-prepared samples were obtained through washing, centrifugation, and drying at 60 °C.",
        "0.5 g CdS and 0.5 g SnS2 were combined with 50 mL of deionized water, followed by sonication for a duration of 2 h.",
        "The RCS was obtained by filtering and drying the resulting material."
      ],
      "characterization_techniques": [
        "Spectrophotometry",
        "Proton Nuclear Magnetic Resonance (¹H NMR)",
        "Ion Chromatography (IC)",
        "Gas Chromatography (GC)",
        "XRD",
        "SEM",
        "EPR",
        "GPA",
        "UV–Vis diffuse reflectance spectroscopy (DRS)",
        "Mott-Schottky plots",
        "PFM",
        "XPS",
        "In situ FTIR",
        "Contact angle measurements",
        "DFT calculations"
      ]
    },
    "article_metadata": {
      "doi": "10.1016/j.compositesb.2024.112108",
      "title": "Synergistically triggering macroscopic polarization and dynamic reconfiguration of CdS@SnS2 heterojunction to enhance piezo-photocatalytic nitrate reduction",
      "journal": "Composites Part B: Engineering",
      "year": "2025",
      "isOpenAccess": false,
      "authors": [
        {
          "name": "Xiaoxu Deng",
          "affiliation_id": "60005027",
          "affiliation_name": "Guizhou University",
          "affiliation_country": "China"
        },
        {
          "name": "Yi Wang",
          "affiliation_id": "60005027",
          "affiliation_name": "Guizhou University",
          "affiliation_country": "China"
        },
        {
          "name": "Jiwen Zhang",
          "affiliation_id": "60005027",
          "affiliation_name": "Guizhou University",
          "affiliation_country": "China"
        },
        {
          "name": "Xingyong Gong",
          "affiliation_id": "60005027",
          "affiliation_name": "Guizhou University",
          "affiliation_country": "China"
        },
        {
          "name": "Ruirui Cui",
          "affiliation_id": "60005027",
          "affiliation_name": "Guizhou University",
          "affiliation_country": "China"
        },
        {
          "name": "Peng Chen",
          "affiliation_id": "60005027",
          "affiliation_name": "Guizhou University",
          "affiliation_country": "China"
        },
        {
          "name": "Chaoyong Deng",
          "affiliation_id": "60005027",
          "affiliation_name": "Guizhou University",
          "affiliation_country": "China"
        }
      ],
      "keywords": [
        "CdS",
        "Macroscopic polarization",
        "Nitrate reduction",
        "Peizo-photocatalysis",
        "SnS2"
      ]
    }
  },
  "10.1016/j.nucengdes.2025.113832": {
    "composition_data": {
      "compositions_property_values": {
        "PZT": 120,
        "PZT-SP6": 33,
        "Silver": 37.8,
        "Nickel": 50.7,
        "Liquid Sodium @ 200 °C": 2.23,
        "Water @ 20 °C": 1.48
      },
      "property_unit": "pC/N",
      "family": "PZT"
    },
    "synthesis_data": {
      "method": "Screen Printing, DC Sputtering, Diffusion Bonding, DC Magnetron Sputtering, Thermal Cycling",
      "precursors": [
        "PZT",
        "Silver",
        "Nickel"
      ],
      "steps": [
        "Sourcing commercial PZT ceramic discs (SP-6 grade).",
        "Coating both sides of PZT discs with silver paste via screen printing.",
        "Firing the screen-printed PZT discs at approximately 800°C in air.",
        "Coating Ni wear plates with silver using DC sputtering.",
        "Heating the silver-coated Ni wear plate in flowing hydrogen gas at 700°C for 2 hours to facilitate silver diffusion into nickel.",
        "Applying an additional silver coating on the Ni wear plate (total thickness ~9 μm).",
        "Applying 1 μm thick silver coating over the screen-printed silver layer on the PZT disc using DC magnetron sputtering (Cases 1 & 2).",
        "Removing the screen-printed silver coating and applying ~10 μm silver (Cases 3 & 4).",
        "Heating the disc to 800°C after each 3 μm layer of silver deposition.",
        "Applying a load of 1 MPa, evacuating the vessel, and then applying a final load of 20 MPa.",
        "Maintaining the components under pressure for 1 hour and cooling to room temperature.",
        "Subjecting PZT discs to thermal cycles between 250°C and room temperature at a rate of 3°C/hour.",
        "Holding at 250°C for 2 hours and furnace cooling.",
        "Repoling PZT discs bonded at 400°C using a DC poling unit at 150°C for 15 minutes.",
        "Immersing PZT discs during repoling in dry silicone oil.",
        "Applying a DC potential of 15 kV during repoling.",
        "Laser welding nickel wear plate to nickel housing of transducer.",
        "Brazing stainless-steel wire to electrode contact plate and copper conductor of MI cable.",
        "Laser welding sheath of MI cable to stainless-steel bush and cover plate."
      ],
      "characterization_techniques": [
        "Ultrasonic C-scan imaging",
        "Piezometer System",
        "Electrical Conductivity Measurement",
        "TraCSS (Transducer Characterization System)",
        "ASTM E1065"
      ]
    },
    "article_metadata": {
      "doi": "10.1016/j.nucengdes.2025.113832",
      "title": "Diffusion bonding of PZT disc to nickel wear plate for fabrication of high temperature under-sodium ultrasonic transducers",
      "journal": "Nuclear Engineering and Design",
      "year": "2025",
      "isOpenAccess": false,
      "authors": [
        {
          "name": "I. Lakshmigandhan",
          "affiliation_id": "60002881",
          "affiliation_name": "Indira Gandhi Centre for Atomic Research",
          "affiliation_country": "India"
        },
        {
          "name": "Saju T. Abraham",
          "affiliation_id": "60002881",
          "affiliation_name": "Indira Gandhi Centre for Atomic Research",
          "affiliation_country": "India"
        },
        {
          "name": "C. Asokane",
          "affiliation_id": "60002881",
          "affiliation_name": "Indira Gandhi Centre for Atomic Research",
          "affiliation_country": "India"
        },
        {
          "name": "M. R. Jeyan",
          "affiliation_id": "60002881",
          "affiliation_name": "Indira Gandhi Centre for Atomic Research",
          "affiliation_country": "India"
        },
        {
          "name": "A. Sree Rama Murthy",
          "affiliation_id": "60002881",
          "affiliation_name": "Indira Gandhi Centre for Atomic Research",
          "affiliation_country": "India"
        },
        {
          "name": "B. Babu",
          "affiliation_id": "60002881",
          "affiliation_name": "Indira Gandhi Centre for Atomic Research",
          "affiliation_country": "India"
        },
        {
          "name": "V. Jayaraman",
          "affiliation_id": "60002881",
          "affiliation_name": "Indira Gandhi Centre for Atomic Research",
          "affiliation_country": "India"
        },
        {
          "name": "T. Gnanasekaran",
          "affiliation_id": "60002881",
          "affiliation_name": "Indira Gandhi Centre for Atomic Research",
          "affiliation_country": "India"
        }
      ],
      "keywords": [
        "C-scan imaging",
        "Diffusion bonding",
        "Lead zirconate titanate",
        "Sodium wetting",
        "Ultrasonic transducer",
        "Under sodium scanning"
      ]
    }
  },
  "10.1016/j.apradiso.2024.111655": {
    "composition_data": {
      "compositions_property_values": {
        "Eu1.90Dy0.10Ge2O7": 0.66,
        "Eu1.90La0.10Ge2O7": 0.36,
        "Eu1.90Ho0.10Ge2O7": 0.62
      },
      "property_unit": "pC/N",
      "family": "Eu2Ge2O7"
    },
    "synthesis_data": {
      "method": "Solid State Reaction",
      "precursors": [
        "Eu2O3",
        "GeO2",
        "Dy2O3",
        "La2O3",
        "Ho2O3",
        "PVA",
        "Silver paste"
      ],
      "steps": [
        "Combining Eu2O3, GeO2, Dy2O3, La2O3, and Ho2O3 in stoichiometric ratios with 5 mol% doping of Dy2O3, La2O3, and Ho2O3.",
        "Heating the mixtures at 800 °C for 2 h.",
        "Heating the mixtures to 1150 °C for 10 h in alumina crucibles under an open atmosphere, followed by slow cooling.",
        "Forming ceramic discs (1 mm thickness, 10 mm diameter) from the powder materials.",
        "Compacting the discs using uniaxial pressing at 250 MPa with 2 wt% of a 5 wt% PVA aqueous solution as a binder.",
        "Heating the compacted discs at 600 °C for 30 min to eliminate organic additives.",
        "Sintering the discs at 1400 °C for 4 h.",
        "Applying silver paste to the disc surfaces.",
        "Heating and firing the discs at 650 °C for 1 h.",
        "Polishing the discs on emery paper (1200 grit).",
        "Firing the discs at 650 °C for 1 h to form surface electrodes."
      ],
      "characterization_techniques": [
        "TG/DTA",
        "XRD",
        "SEM",
        "EDX",
        "Luminescence spectrophotometer",
        "LCR-meter",
        "d33-meter"
      ]
    },
    "article_metadata": {
      "doi": "10.1016/j.apradiso.2024.111655",
      "title": "Novel smart materials with high curie temperatures: Eu1.90Dy0.10Ge2O7, Eu1.90La0.10Ge2O7 and Eu1.90Ho0.10Ge2O7",
      "journal": "Applied Radiation and Isotopes",
      "year": "2025",
      "isOpenAccess": false,
      "authors": [
        {
          "name": "Esra Öztürk",
          "affiliation_id": "60020484",
          "affiliation_name": "Hacettepe Üniversitesi",
          "affiliation_country": "Turkey"
        },
        {
          "name": "Nilgun Kalaycioglu Ozpozan",
          "affiliation_id": "122321412",
          "affiliation_name": "Erciyes Ün.",
          "affiliation_country": "Turkey"
        },
        {
          "name": "Volkan Kalem",
          "affiliation_id": "60193845",
          "affiliation_name": "Konya Technical University",
          "affiliation_country": "Turkey"
        }
      ],
      "keywords": [
        "Eu2Ge2O7",
        "Multifunctional-smart materials",
        "Photoluminescence",
        "Piezoelectric material"
      ]
    }
  },
  "10.1016/j.materresbull.2024.113188": {
    "composition_data": {
      "compositions_property_values": {
        "Bi5Ti3FeO15": 0.061,
        "Sr0.5Ba0.5Nb2O6/Sr2Nb2O7": 0.0395,
        "K0.5Na0.5NbO3": 0.04,
        "BaTiO3": 0.077,
        "Bi0.5Na0.5TiO3": 0.041,
        "MoOx/ZnS/ZnO": 0.054,
        "BiFeO3/ZnO": 0.021,
        "Bi2WO6": 0.0783,
        "KNN-Fe": 0.079,
        "BNT@BVO": 0.045,
        "BaTiO3-MoS2": 0.0123,
        "ZnSnO3/Bi4Ti3O12": 0.0178,
        "BTZSH-0.04": 0.056
      },
      "property_unit": "minE^{−1}",
      "family": "Perovskite"
    },
    "synthesis_data": {
      "method": "Solid State Reaction",
      "precursors": [
        "BaCO3",
        "TiO2",
        "ZrO2",
        "SnO2",
        "HfO2",
        "Polyvinyl alcohol (PVA)"
      ],
      "steps": [
        "Weighing ingredients according to stoichiometry of BaTi(1- x )(Zr1/3Sn1/3Hf1/3) x O3 (BTZSH-x, x=0.00, 0.02, 0.04, 0.06, 0.08)",
        "Mixing weighed ingredients in alcohol",
        "Ball milling for 18 hours",
        "Drying in oven",
        "Calcination in a muffle furnace at 1100°C for 4 hours",
        "Ball milling for 24 hours",
        "Drying again",
        "Adding 10 wt% of polyvinyl alcohol (PVA) with uniform mixing",
        "Pressing into a disc with a diameter of 10 mm and a thickness of 1 mm",
        "Debinding process in a muffle furnace at 650°C",
        "Sintering process at 1350°C for 2 hours"
      ],
      "characterization_techniques": [
        "XRD",
        "Raman Spectroscopy",
        "SEM",
        "EIS",
        "XPS",
        "UV spectrophotometer",
        "UV diffuse reflectance spectrometer",
        "Harbin Chiron TZDM-200-300 instrument"
      ]
    },
    "article_metadata": {
      "doi": "10.1016/j.materresbull.2024.113188",
      "title": "Efficient enhancement of piezo-catalytic activity of BaTiO3-based piezoelectric ceramics via phase boundary engineering",
      "journal": "Materials Research Bulletin",
      "year": "2025",
      "isOpenAccess": false,
      "authors": [
        {
          "name": "Luoping Yang",
          "affiliation_id": "60014556",
          "affiliation_name": "Sichuan Normal University",
          "affiliation_country": "China"
        },
        {
          "name": "Daen Zhao",
          "affiliation_id": "60014556",
          "affiliation_name": "Sichuan Normal University",
          "affiliation_country": "China"
        },
        {
          "name": "Tingting Du",
          "affiliation_id": "60014556",
          "affiliation_name": "Sichuan Normal University",
          "affiliation_country": "China"
        },
        {
          "name": "Qiaoji Zheng",
          "affiliation_id": "60014556",
          "affiliation_name": "Sichuan Normal University",
          "affiliation_country": "China"
        },
        {
          "name": "Dunmin Lin",
          "affiliation_id": "60014556",
          "affiliation_name": "Sichuan Normal University",
          "affiliation_country": "China"
        },
        {
          "name": "Xuemei He",
          "affiliation_id": "60014556",
          "affiliation_name": "Sichuan Normal University",
          "affiliation_country": "China"
        },
        {
          "name": "Mengjiao Liu",
          "affiliation_id": "60014556",
          "affiliation_name": "Sichuan Normal University",
          "affiliation_country": "China"
        },
        {
          "name": "Yuanming Chen",
          "affiliation_id": "60005465",
          "affiliation_name": "University of Electronic Science and Technology of China",
          "affiliation_country": "China"
        },
        {
          "name": "Wei He",
          "affiliation_id": "60005465",
          "affiliation_name": "University of Electronic Science and Technology of China",
          "affiliation_country": "China"
        }
      ],
      "keywords": [
        "BaTiO3",
        "Dye degradation",
        "Ion-doping",
        "Phase boundary",
        "Piezo-catalysis"
      ]
    }
  },
  "10.1016/j.jeurceramsoc.2024.117043": {
    "composition_data": {
      "compositions_property_values": {
        "0.85BNT-0.15BT": 105,
        "0.94BNT-0.06BT": 155,
        "0.95BNT-0.05BT": 112,
        "0.85BNT-0.15BT + x": 118
      },
      "property_unit": "pC/N",
      "family": "BNT-BT"
    },
    "synthesis_data": {
      "method": "SSCG",
      "precursors": [
        "(Bi0.5Na0.5)TiO3",
        "BaCO3",
        "TiO2",
        "MnO2",
        "SrTiO3"
      ],
      "steps": [
        "Weighing raw powders according to the chemical formula.",
        "Ball-milling with zirconia balls and ethanol at 250 rpm for 16 h.",
        "Drying at 80 °C.",
        "Adding 5 wt% polyvinyl butyral binder.",
        "Passing through a 250 μm mesh.",
        "Mixing powder (0.5 g) with SrTiO3 seed crystal.",
        "Pressing into a disc compact at 200 MPa.",
        "Heating at 700 °C for 2 h to remove the binder.",
        "Heating at 1200 °C for 24 h for sintering.",
        "Heating and cooling rates of 150 °C/h.",
        "Applying Ag paste to {110}c faces.",
        "Heating to 550 °C to form Ag electrodes."
      ],
      "characterization_techniques": [
        "XRD",
        "Optical microscopy",
        "SEM",
        "EDS",
        "Pole figure scans",
        "LCR meter",
        "Polarization and strain measuring system",
        "d33 meter"
      ]
    },
    "article_metadata": {
      "doi": "10.1016/j.jeurceramsoc.2024.117043",
      "title": "Effect of MnO2 content on the growth and electric properties of <110>c-oriented 0.85(Bi0.5Na0.5)TiO3-0.15BaTiO3 single crystals fabricated by solid-state crystal growth method",
      "journal": "Journal of the European Ceramic Society",
      "year": "2025",
      "isOpenAccess": false,
      "authors": [
        {
          "name": "Ichiro Fujii",
          "affiliation_id": "60009064",
          "affiliation_name": "University of Yamanashi",
          "affiliation_country": "Japan"
        },
        {
          "name": "Ryohei Yuzawa",
          "affiliation_id": "60009064",
          "affiliation_name": "University of Yamanashi",
          "affiliation_country": "Japan"
        },
        {
          "name": "Shunsuke Kamimura",
          "affiliation_id": "60009064",
          "affiliation_name": "University of Yamanashi",
          "affiliation_country": "Japan"
        },
        {
          "name": "Shintaro Ueno",
          "affiliation_id": "60009064",
          "affiliation_name": "University of Yamanashi",
          "affiliation_country": "Japan"
        },
        {
          "name": "Satoshi Wada",
          "affiliation_id": "60009064",
          "affiliation_name": "University of Yamanashi",
          "affiliation_country": "Japan"
        }
      ],
      "keywords": [
        "(Bi0.5Ba0.5)TiO3-BaTiO3",
        "Lead-free piezoelectric materials",
        "Sigle crystal",
        "Solid-state crystal growth"
      ]
    }
  },
  "10.1016/j.jelechem.2025.118929": {
    "composition_data": {
      "compositions_property_values": {
        "LiTaO3": 8,
        "LiCoO2": null,
        "SrTiO3": null,
        "MgTiO3": null
      },
      "property_unit": "pC/N",
      "family": "Perovskite"
    },
    "synthesis_data": {
      "method": "Sol-gel method",
      "precursors": [
        "Ta2O5",
        "CH3COOLi·2H2O",
        "C4H6O6",
        "LiCoO2",
        "Polyvinyl butyral",
        "PVDF",
        "Conductive carbon black",
        "LiPF6",
        "Ethylene carbonate",
        "Dimethyl carbonate",
        "Diethyl carbonate"
      ],
      "steps": [
        "Dissolve Ta2O5, CH3COOLi·2H2O, and C4H6O6 separately in ethanol.",
        "Mix the solution with commercial LCO powders and vigorously stir.",
        "Evaporate the mixed solution and stir at 80 °C until a sol is formed.",
        "Age the sol at 120 °C for 10 h to obtain a gel.",
        "Anneal the powder at 500 °C for 12 h and cool to room temperature.",
        "Compact LTO powders into a disk by uniaxial pressing using polyvinyl butyral binder.",
        "Sinter the disk in air at 500 °C for 3 h.",
        "Mix sample powder with PVDF and conductive carbon black in an 8:1:1 wt ratio.",
        "Grind the blend and disperse in NMP to form a homogeneous slurry.",
        "Coat the slurry evenly onto aluminum foil and dry at 100 °C for 10 h.",
        "Cut the dried foils into circular discs of 8 mm diameter.",
        "Assemble button cells (CR2032) in an argon-filled glove box with lithium foil as the counter electrode and a 2400 porous polypropylene film as the separator, using 1 M LiPF6 solution in a 1:1:1 volumetric mixture of ethylene carbonate, dimethyl carbonate, and diethyl carbonate as the electrolyte."
      ],
      "characterization_techniques": [
        "XRD",
        "SEM",
        "EDS",
        "TEM",
        "XPS",
        "Quasi-static d33 meter",
        "LCR meter",
        "Cyclic Voltammetry (CV)",
        "Electrochemical Impedance Spectroscopy (EIS)"
      ]
    },
    "article_metadata": {
      "doi": "10.1016/j.jelechem.2025.118929",
      "title": "Low-temperature piezoelectric/ferroelectric coating layer driving lithium-ion rapid diffusion and structure stability of LiCoO2 cathode",
      "journal": "Journal of Electroanalytical Chemistry",
      "year": "2025",
      "isOpenAccess": false,
      "authors": [
        {
          "name": "Jingbo Liu",
          "affiliation_id": "60103801",
          "affiliation_name": "University of Jinan",
          "affiliation_country": "China"
        },
