Repository: slimeslab/ComProScanner

## Overview

ComProScanner is a multi-agent framework designed to extract composition-property relationships from scientific articles in materials science. It automates the entire workflow from metadata collection to data extraction, evaluation, and visualization.

**Key Features:**

- 📚 Multi-publisher support (Elsevier, Springer, Wiley, IOP, local PDFs)
- 🤖 Agentic extraction using CrewAI framework
- 🔍 RAG-powered context retrieval for cost effective automation with accuracy
- 📊 Comprehensive evaluation and visualization tools
- 🎯 Customizable extraction workflows
- 🌐 Knowledge graph generation

File: examples/piezo_test/model-outputs/google/gemini-2.0-flash-piezo-ceramic-test-results.json (part 3 of 7)
{
        },
        {
          "name": "Jie Xing",
          "affiliation_id": "60016521",
          "affiliation_name": "Sichuan University",
          "affiliation_country": "China"
        },
        {
          "name": "Jianguo Zhu",
          "affiliation_id": "60016521",
          "affiliation_name": "Sichuan University",
          "affiliation_country": "China"
        }
      ],
      "keywords": [
        "BiFeO3-BaTiO3",
        "Lead-free ceramics",
        "Phase transition temperature",
        "Piezoelectric properties"
      ]
    }
  },
  "10.1016/j.jallcom.2024.178038": {
    "composition_data": {
      "compositions_property_values": {
        "PbZr0.52Ti0.48O3-Pt": 80,
        "PbZr0.52Ti0.48O3-Pt/TiO": 153,
        "PbZr0.52Ti0.48O3-Pt/LaNiO3": 156,
        "PbZr0.52Ti0.48O3-Pt/LaNiO3/TiO": 260
      },
      "property_unit": "pm/V",
      "family": "PbTiO3"
    },
    "synthesis_data": {
      "method": "Spin coating",
      "precursors": [
        "Lanthanum (III) nitrate",
        "Nickel (II) nitrate",
        "ethylene glycol",
        "Ti-n butoxide",
        "Lead (II) acetate",
        "Zirconium (IV) n-butoxide",
        "Titanium (IV) n-butoxide",
        "distilled water",
        "polyvinyl pyrrolidone"
      ],
      "steps": [
        "Dissolving Lanthanum (III) nitrate and Nickel (II) nitrate in glacial acetic acid",
        "Adding ethylene glycol and stirring for 1 hr",
        "Dissolving Ti-n butoxide in glacial acetic acid and stirring for 1 hr",
        "Adding ethylene glycol and stirring for 1 hr",
        "Dissolving Lead (II) acetate in glacial acetic acid",
        "Adding Zirconium (IV) n-butoxide and Titanium (IV) n-butoxide and stirring",
        "Adding distilled water and ethylene glycol and stirring for 30 mins",
        "Adding polyvinyl pyrrolidone and stirring for 1 hr",
        "Filtering using Whatman filter paper",
        "Spin coating at 4000 rpm for 30 s",
        "Annealing at 650 Â°C for 30 mins (buffer layers)",
        "Spin coating at 4000 rpm for 30 s (PZT film)",
        "Two-step annealing: 400 Â°C for 2 mins and 650 Â°C for 2 mins",
        "Repeating spin coating and annealing for 12 cycles",
        "Annealing at 650 Â°C for 30 mins in an open-air atmosphere"
      ],
      "characterization_techniques": [
        "X-Ray Diffraction (XRD)",
        "Field Emission SEM (FESEM)",
        "Focused-ion beam SEM (FIB)",
        "DC sputtering",
        "RADIANT Sawyer-Tower circuit",
        "Oscilloscope",
        "Impedance interface",
        "two-probe electric station",
        "single-beam laser Doppler vibrometer (LDV)"
      ]
    },
    "article_metadata": {
      "doi": "10.1016/j.jallcom.2024.178038",
      "title": "Improving the thermal stability of 180Â° domain switching by engineering the ferroelectric/electrode interface",
      "journal": "Journal of Alloys and Compounds",
      "year": "2025",
      "isOpenAccess": false,
      "authors": [
        {
          "name": "Antony Jeyaseelan",
          "affiliation_id": "60103616",
          "affiliation_name": "Kongju National University",
          "affiliation_country": "South Korea"
        },
        {
          "name": "Sujaya Kumar Vishwanath",
          "affiliation_id": "60014097",
          "affiliation_name": "Indian Institute of Science",
          "affiliation_country": "India"
        },
        {
          "name": "Sukeun Yoon",
          "affiliation_id": "60103616",
          "affiliation_name": "Kongju National University",
          "affiliation_country": "South Korea"
        },
        {
          "name": "Jihoon Kim",
          "affiliation_id": "60103616",
          "affiliation_name": "Kongju National University",
          "affiliation_country": "South Korea"
        }
      ],
      "keywords": [
        "Buffer interface",
        "Dielectrics",
        "Ferroelectricity",
        "FESEM",
        "Thin film",
        "XRD"
      ]
    }
  },
  "10.1016/j.jallcom.2024.177690": {
    "composition_data": {
      "compositions_property_values": {
        "(K0.5Na0.5)0.99Eu0.01NbO3": null,
        "(K0.5Na0.5)1.00Eu0.01NbO3": 135,
        "(K0.5Na0.5)1.01Eu0.01NbO3": null
      },
      "property_unit": "pC/N",
      "family": "KNbO3"
    },
    "synthesis_data": {
      "method": "Solid-state reaction",
      "precursors": [
        "K2CO3",
        "Na2CO3",
        "Nb2O5",
        "Eu2O3"
      ],
      "steps": [
        "Dried K2CO3 and Na2CO3 at 150 Â°C for 1 h",
        "Weighed powders according to the compositions ((K0.5Na0.5)xEu0.01NbO3 x = 0.99, 1.00, and 1.01)",
        "Milled with zirconia balls in ethanol for 24 hours",
        "Dried at 100 Â°C",
        "Calcined at 850 Â°C for 4 h",
        "Added polyvinyl alcohol (PVA) as a binder",
        "Uniaxial pressing into pellets",
        "Heated to 850 Â°C for 1 h to burn out the PVA binder",
        "Sintering at 1170 Â°C for 3 h"
      ],
      "characterization_techniques": [
        "XRD",
        "SEM",
        "Ferroelectric measurement system",
        "Piezo-d33-meter",
        "Impedance analyzer",
        "Fluorometer",
        "UV spectrophotometer",
        "XPS"
      ]
    },
    "article_metadata": {
      "doi": "10.1016/j.jallcom.2024.177690",
      "title": "Synthesis and characterization of Eu-doped (K0.5Na0.5)NbO3 ceramics with enhanced ferroelectric, photochromic, and luminescent properties",
      "journal": "Journal of Alloys and Compounds",
      "year": "2025",
      "isOpenAccess": false,
      "authors": [
        {
          "name": "Hae In Choi",
          "affiliation_id": "60014156",
          "affiliation_name": "Soongsil University",
          "affiliation_country": "South Korea"
        },
        {
          "name": "Jae Ho Han",
          "affiliation_id": "60014156",
          "affiliation_name": "Soongsil University",
          "affiliation_country": "South Korea"
        },
        {
          "name": "Chae Yeon Lee",
          "affiliation_id": "60014156",
          "affiliation_name": "Soongsil University",
          "affiliation_country": "South Korea"
        },
        {
          "name": "Myang Hwan Lee",
          "affiliation_id": "60012178",
          "affiliation_name": "Changwon National University",
          "affiliation_country": "South Korea"
        },
        {
          "name": "Tae Kwon Song",
          "affiliation_id": "60012178",
          "affiliation_name": "Changwon National University",
          "affiliation_country": "South Korea"
        },
        {
          "name": "Yun Sang Lee",
          "affiliation_id": "60014156",
          "affiliation_name": "Soongsil University",
          "affiliation_country": "South Korea"
        }
      ],
      "keywords": [
        "Ceramic",
        "Eu2O3",
        "Ferroelectric",
        "KNN",
        "Luminescent"
      ]
    }
  },
  "10.1016/j.jallcom.2024.177681": {
    "composition_data": {
      "compositions_property_values": {
        "KNNS-BF-0BNZ": 293,
        "KNNS-BF-0.03BNZ": 358
      },
      "property_unit": "pC/N",
      "family": "KNNS"
    },
    "synthesis_data": {
      "method": "Solid-state reaction",
      "precursors": [
        "K2CO3",
        "Na2CO3",
        "Nb2O5",
        "Sb2O3",
        "Bi2O3",
        "Fe2O3",
        "ZrO2"
      ],
      "steps": [
        "Weighing stoichiometric raw materials",
        "Ball-milling in alcohol for 24 hours",
        "Drying at 100Â°C for 24 hours",
        "Sieving",
        "Calcining at 900Â°C for 6 hours",
        "Uniaxial pressing at 100â€“200 MPa into pellets",
        "Sintering at 1120â€“1140Â°C for 3 hours"
      ],
      "characterization_techniques": [
        "X-ray diffraction",
        "FESEM-EDX",
        "LCR meter",
        "Ferroelectric test system",
        "Quasi-static d33-meter",
        "Digital oscilloscope",
        "Digital multimeter"
      ]
    },
    "article_metadata": {
      "doi": "10.1016/j.jallcom.2024.177681",
      "title": "Next-generation hybrid nanogenerators using giant piezoelectric lead-free KNNS composites for sustainable self-powered electronics",
      "journal": "Journal of Alloys and Compounds",
      "year": "2025",
      "isOpenAccess": false,
      "authors": [
        {
          "name": "Rattiphorn Sumang",
          "affiliation_id": "60091527",
          "affiliation_name": "Pibulsongkram Rajabhat University",
          "affiliation_country": "Thailand"
        },
        {
          "name": "Thitirat Charoonsuk",
          "affiliation_id": "60000316",
          "affiliation_name": "Srinakharinwirot University",
          "affiliation_country": "Thailand"
        },
        {
          "name": "Theerachai Bongkarn",
          "affiliation_id": "60022498",
          "affiliation_name": "Naresuan University",
          "affiliation_country": "Thailand"
        },
        {
          "name": "Te Wei Chiu",
          "affiliation_id": "60012392",
          "affiliation_name": "National Taipei University of Technology",
          "affiliation_country": "Taiwan"
        },
        {
          "name": "Naratip Vittayakorn",
          "affiliation_id": "60021543",
          "affiliation_name": "King Mongkut's Institute of Technology Ladkrabang",
          "affiliation_country": "Thailand"
        },
        {
          "name": "Phakakorn Panpho",
          "affiliation_id": "60091527",
          "affiliation_name": "Pibulsongkram Rajabhat University",
          "affiliation_country": "Thailand"
        }
      ],
      "keywords": [
        "Hybrid nanogenerator",
        "Lead-free KNNS-BF-xBNZ",
        "Piezoelecric properties",
        "Self-powered electronics",
        "Triboelectric properties"
      ]
    }
  },
  "10.1016/j.jallcom.2024.177686": {
    "composition_data": {
      "compositions_property_values": {
        "0.01Ta-0.01Sm-PbZr0.54Ti0.46O3": 530,
        "0.00Ta-Sm-PbZr0.54Ti0.46O3": 513
      },
      "property_unit": "pC/N",
      "family": "PbZr0.54Ti0.46O3"
    },
    "synthesis_data": {
      "method": "oxide mixing solid-state reaction",
      "precursors": [
        "PbO",
        "ZrO2",
        "TiO2",
        "Sm2O3",
        "Ta2O5"
      ],
      "steps": [
        "Weighing powders by molar proportions",
        "Wet-ball milling for 8 h",
        "Calcination at 850 Â°C for 2 h",
        "Sintering between 1150 and 1200 Â°C for 2 h",
        "Coating with silver",
        "Poling in silicone oil at 150 Â°C under 3 kV/mm for 0.5 h"
      ],
      "characterization_techniques": [
        "Quasi-static piezoelectric meter",
        "Impedance meter",
        "Ferroelectric loops",
        "PFM",
        "XPS",
        "XRD",
        "Raman spectra",
        "SEM",
        "SS-PFM"
      ]
    },
    "article_metadata": {
      "doi": "10.1016/j.jallcom.2024.177686",
      "title": "Ultrahigh temperature stability in heterovalent-ion doped PZT ceramics",
      "journal": "Journal of Alloys and Compounds",
      "year": "2025",
      "isOpenAccess": false,
      "authors": [
        {
          "name": "Hong Liu",
          "affiliation_id": "60016521",
          "affiliation_name": "Sichuan University",
          "affiliation_country": "China"
        },
        {
          "name": "Wanfeng Zhuang",
          "affiliation_id": "60016521",
          "affiliation_name": "Sichuan University",
          "affiliation_country": "China"
        },
        {
          "name": "Ning Chen",
          "affiliation_id": "60016521",
          "affiliation_name": "Sichuan University",
          "affiliation_country": "China"
        },
        {
          "name": "Hao Chen",
          "affiliation_id": "60016521",
          "affiliation_name": "Sichuan University",
          "affiliation_country": "China"
        },
        {
          "name": "Weiling Wang",
          "affiliation_id": "60016521",
          "affiliation_name": "Sichuan University",
          "affiliation_country": "China"
        },
        {
          "name": "Jie Xing",
          "affiliation_id": "60016521",
          "affiliation_name": "Sichuan University",
          "affiliation_country": "China"
        },
        {
          "name": "Jianguo Zhu",
          "affiliation_id": "60016521",
          "affiliation_name": "Sichuan University",
          "affiliation_country": "China"
        }
      ],
      "keywords": [
        "Defect dipole",
        "Piezoelectric coefficient",
        "PZT",
        "Ta doping",
        "Temperature stability"
      ]
    }
  },
  "10.1016/j.jallcom.2024.177560": {
    "composition_data": {
      "compositions_property_values": {
        "0.3PbTiO3â€“0.65PbZrO3â€“0.05(Bi0.3La0.7)(Zn0.5Ti0.5)O3â€“5 wt% (La2O3+Nb2O5)": 585,
        "Pb(Ni1/3Nb2/3)O3â€“Pb(Zr,Ti)O3â€“Sn": 1123,
        "Pb(Ni1/3Nb2/3)O3â€“Pb(Zr,Ti)O3â€“Ta": 1090,
        "Bi(Zn0.5Ti0.5)O3â€“PbZrO3â€“PbTiO3": 341,
        "Pb(Hf,Ti)O3â€“PbIn1/2Nb1/2O3â€“Li/W": 655,
        "BiScO3â€“PbTiO3-Pb(Mg1/3Nb2/3)O3â€“Fe": 160,
        "PbTiO3â€“PbZrO3â€“Bi0.5Na0.5TiO3": 200
      },
      "property_unit": "pC/N",
      "family": "Pb(Zr, Ti)O3"
    },
    "synthesis_data": {
      "method": "Solid State Reaction",
      "precursors": [
        "La2O3",
        "Nb2O5",
        "PbO",
        "TiO2",
        "ZrO2",
        "Bi2O3"
      ],
      "steps": [
        "Ball-milling La2O3 and Nb2O5 in ethanol for 12 hours to prepare LN additive",
        "Weighing PbO, TiO2, ZrO2, Bi2O3, and La2O3 powders based on the 0.3PTâ€“0.65PZâ€“0.05BLZT formula",
        "Ball-milling the mixed powders with ethanol for 16 hours",
        "Drying the mixtures in an oven at 80 Â°C for 1â€“2 hours",
        "Calcining at 820 Â°C for 2 hours",
        "Weighing synthesized powders based on the PTâ€“PZâ€“BLZTâ€“xLN formula",
        "Secondary ball milling, drying, and sieving",
        "Pressing granulated powders into 12 mm thick sheets with 5 % polyvinyl alcohol",
        "Sintering at 600 Â°C for 4 hours to remove the binder",
        "Sintering at 1230 Â°C for 2 hours to synthesize the ceramic samples",
        "Polishing the ceramic surfaces to a uniform thickness of approximately 0.3 mm",
        "Chemically etching with 1 % hydrofluoric acid (HF) and hydrochloric acid (HCl) for 1 second",
        "Immersing in a 30 % nitric acid solution (HNO3) for 3 seconds"
      ],
      "characterization_techniques": [
        "X-ray diffractometer (XRD)",
        "Rietveld refinement",
        "Raman spectrometer",
        "piezo-d 33 m",
        "Impedance analyzer",
        "Dielectric temperature spectrometer",
        "Ferroelectric analyzer",
        "Piezoresponse force microscopy (PFM)",
        "Scanning electron microscopy (FESEM)",
        "Energy-Dispersive Spectroscopy (EDS)"
      ]
    },
    "article_metadata": {
      "doi": "10.1016/j.jallcom.2024.177560",
      "title": "A-site and B-site cation doping engineering: A strategy to enhance strain in Pb(Zr, Ti)O3-based ceramics",
      "journal": "Journal of Alloys and Compounds",
      "year": "2025",
      "isOpenAccess": false,
      "authors": [
        {
          "name": "Yumei Tan",
          "affiliation_id": "60025578",
          "affiliation_name": "Xidian University",
          "affiliation_country": "China"
        },
        {
          "name": "Yinghao Zhu",
          "affiliation_id": "60025578",
          "affiliation_name": "Xidian University",
          "affiliation_country": "China"
        },
        {
          "name": "Denghui Jiang",
          "affiliation_id": "60025578",
          "affiliation_name": "Xidian University",
          "affiliation_country": "China"
        },
        {
          "name": "Kao Pei",
          "affiliation_id": "60025578",
          "affiliation_name": "Xidian University",
          "affiliation_country": "China"
        },
        {
          "name": "Zhaoru Xue",
          "affiliation_id": "60025578",
          "affiliation_name": "Xidian University",
          "affiliation_country": "China"
        },
        {
          "name": "Linzhuang Xing",
          "affiliation_id": "60025578",
          "affiliation_name": "Xidian University",
          "affiliation_country": "China"
        },
        {
          "name": "Hongyu Yang",
          "affiliation_id": "60025578",
          "affiliation_name": "Xidian University",
          "affiliation_country": "China"
        },
        {
          "name": "Zhimin Li",
          "affiliation_id": "60025578",
          "affiliation_name": "Xidian University",
          "affiliation_country": "China"
        }
      ],
      "keywords": [
        "Cation doping",
        "Electric domain",
        "Piezoelectric ceramic",
        "Strain"
      ]
    }
  },
  "10.1016/j.jallcom.2024.177342": {
    "composition_data": {
      "compositions_property_values": {
        "0.69BiFeO3-0.31BaTiO3+0.005(0.8Bi0.5Na0.5TiO3-0.2Bi0.5K0.5TiO3": 419,
        "0.69BiFeO3-0.31BaTiO3+0.01(0.8Bi0.5Na0.5TiO3-0.2Bi0.5K0.5TiO3": 687,
        "0.69BiFeO3-0.31BaTiO3+0.015(0.8Bi0.5Na0.5TiO3-0.2Bi0.5K0.5TiO3": 681,
        "0.69BiFeO3-0.31BaTiO3+0.025(0.8Bi0.5Na0.5TiO3-0.2Bi0.5K0.5TiO3": 571
      },
      "property_unit": "pC/N",
      "family": "BaTiO3"
    },
    "synthesis_data": {
      "method": "Solid-state reaction",
      "precursors": [
        "Bi2O3",
        "Fe2O3",
        "BaCO3",
        "TiO2"
      ],
      "steps": [
        "Weighing and grinding with zirconia balls in ethanol for 24 h",
        "Drying at 100 â„ƒ for 12 h",
        "Calcining in air at 760 â„ƒ for 6 h at a rate of 2 â„ƒ per minute",
        "Adding 8 wt% of polyvinyl alcohol (PVA) as a binder",
        "Pressing under uniaxial pressure of 10 MPa to form discs with a diameter of 8 mm",
        "Sintering at 970â„ƒ for 6 h",
        "Sintering at 600 â„ƒ for 3 h to remove the PVA",
        "Applying silver paste to the surfaces and firing at 450 â„ƒ for 30 min",
        "Polarising in silicone oil at 110 â„ƒ for 15 min using a DC field of 5 kV/cm"
      ],
      "characterization_techniques": [
        "X-ray diffraction",
        "Scanning electron microscope",
        "LCR analyzer",
        "Ferroelectric detection system",
        "High-temperature in-situ d 33 measurement instrument",
        "Transmission Electron Microscopy",
        "X-ray photoelectron spectra"
      ]
    },
    "article_metadata": {
      "doi": "10.1016/j.jallcom.2024.177342",
      "title": "High-temperature piezoelectric properties and thermal stability of BF-BT-based ceramics by double A-site ion modification",
      "journal": "Journal of Alloys and Compounds",
      "year": "2025",
      "isOpenAccess": false,
      "authors": [
        {
          "name": "Huabin Yang",
          "affiliation_id": "60008919",
          "affiliation_name": "Guilin University of Electronic Technology",
          "affiliation_country": "China"
        },
        {
          "name": "Qiuling Luo",
          "affiliation_id": "60008919",
          "affiliation_name": "Guilin University of Electronic Technology",
          "affiliation_country": "China"
        },
        {
          "name": "Xueting Wang",
          "affiliation_id": "60008919",
          "affiliation_name": "Guilin University of Electronic Technology",
          "affiliation_country": "China"
        },
        {
          "name": "Jiaming Zhu",
          "affiliation_id": "60008919",
          "affiliation_name": "Guilin University of Electronic Technology",
          "affiliation_country": "China"
        },
        {
          "name": "Hua Tan",
          "affiliation_id": "60025761",
          "affiliation_name": "Huazhong University of Science and Technology",
          "affiliation_country": "China"
        },
        {
          "name": "Haibo Zhang",
          "affiliation_id": "118997595",
          "affiliation_name": "Guangdong HUST Industrial Technology Research Institute",
          "affiliation_country": "China"
        },
        {
          "name": "Ling Yang",
          "affiliation_id": "60008919",
          "affiliation_name": "Guilin University of Electronic Technology",
          "affiliation_country": "China"
        },
        {
          "name": "Qiaohong Chen",
          "affiliation_id": "60008919",
          "affiliation_name": "Guilin University of Electronic Technology",
          "affiliation_country": "China"
        },
        {
          "name": "Shibo Guan",
          "affiliation_id": "60175826",
          "affiliation_name": "Tongren University",
          "affiliation_country": "China"
        }
      ],
      "keywords": [
        "In-situ depolarization",
        "Lead-free piezoelectric ceramics",
        "PNRs",
        "Thermal stability"
      ]
    }
  },
  "10.1016/j.jallcom.2024.177343": {
    "composition_data": {
      "compositions_property_values": {
        "Bi5Ti3FeO15": 7.1,
        "Bi4.96Yb0.04Ti3FeO15": 21.4,
        "Bi5Ti3FeO15-2Yb": 20.1,
        "Bi5Ti3FeO15-4Yb": 21.4,
        "Bi5Ti3FeO15-6Yb": 20.4,
        "Bi5Ti3FeO15-8Yb": 19.7,
        "Bi5Ti3FeO15-10Yb": 21.0,
        "Bi5Ti3FeO15-15Yb": 17.0,
        "Bi5Ti3FeO15-20Yb": 14.0
      },
      "property_unit": "pC/N",
      "family": "Bi5Ti3FeO15"
    },
    "synthesis_data": {
      "method": "Solid-state reaction",
      "precursors": [
        "Bi2O3",
        "TiO2",
        "Fe2O3",
        "Yb2O3"
      ],
      "steps": [
        "Raw materials were mixed and milled with ZrO2 balls in ethanol for 12 h",
        "The mixture was calcined at 750 Â°C for 3 h",
        "The resulting powder was granulated with polyvinyl alcohol (PVA) binders and pressed into disks",
        "Each disk was heated at 650 Â°C to burn off the PVA binder",
        "Sintered at 1050â€“1060 Â°C for 3 h"
      ],
      "characterization_techniques": [
        "XRD",
        "Raman spectrometer",
        "FE-SEM",
        "Impedance analyzer",
        "Source meter",
        "TF 2000E Analyzer",
        "d 33 meter"
      ]
    },
    "article_metadata": {
      "doi": "10.1016/j.jallcom.2024.177343",
      "title": "Superior piezoelectric performance in ytterbium-substituted high-TC Bi5Ti3FeO15",
      "journal": "Journal of Alloys and Compounds",
      "year": "2025",
      "isOpenAccess": false,
      "authors": [
        {
          "name": "Xin Yu Yu",
          "affiliation_id": "60127533",
          "affiliation_name": "State Key Laboratory of Crystal Materials",
          "affiliation_country": "China"
        },
        {
          "name": "Xiang Yi Gao",
          "affiliation_id": "101658686",
          "affiliation_name": "Shandong Experimental High School",
          "affiliation_country": "China"
        },
        {
          "name": "Qian Wang",
          "affiliation_id": "60127533",
          "affiliation_name": "State Key Laboratory of Crystal Materials",
          "affiliation_country": "China"
        },
        {
          "name": "Hui Lin Li",
          "affiliation_id": "60127533",
          "affiliation_name": "State Key Laboratory of Crystal Materials",
          "affiliation_country": "China"
        },
        {
          "name": "Yi Jun Wan",
          "affiliation_id": "60127533",
          "affiliation_name": "State Key Laboratory of Crystal Materials",
          "affiliation_country": "China"
        },
        {
          "name": "En Meng Liang",
          "affiliation_id": "60127533",
          "affiliation_name": "State Key Laboratory of Crystal Materials",
          "affiliation_country": "China"
        },
        {
          "name": "Chun Ming Wang",
          "affiliation_id": "60127533",
          "affiliation_name": "State Key Laboratory of Crystal Materials",
          "affiliation_country": "China"
        }
      ],
      "keywords": [
        "Bismuth layer-structured ferroelectrics (BLSFs)",
        "Bismuth titanate-ferrite (Bi5Ti3FeO15)",
        "High Curie temperature (High-TC)",
        "High-temperature piezoelectric sensors",
        "Piezoelectric ceramics",
        "Ytterbium oxide (Yb2O3)"
      ]
    }
  },
  "10.1016/j.jallcom.2024.177021": {
    "composition_data": {
      "compositions_property_values": {
        "Bi3Ti1.5Nb0.00W0.5O9": 7.5,
        "Bi3Ti1.49Nb0.01W0.5O9": null,
        "Bi3Ti1.48Nb0.02W0.5O9": 13,
        "Bi3Ti1.46Nb0.04W0.5O9": null,
        "Bi3Ti1.44Nb0.06W0.5O9": null
      },
      "property_unit": "pC/N",
      "family": "Bi3Ti1.5W0.5O9"
    },
    "synthesis_data": {
      "method": "Solid State",
      "precursors": [
        "Bi2O3",
        "WO3",
        "Nb2O5",
        "TiO2"
      ],
      "steps": [
        "Ball milling with zirconia balls and anhydrous ethanol",
        "Pre-sintering at 800 Â°C for 2 h",
        "Pelletizing with 5 wt% polyvinyl alcohol (PVA)",
        "Ageing for 24 hours",
        "Applying pressure of 16 MPa",
        "Debonding",
        "Sintering at 1010-1030 Â°C"
      ],
      "characterization_techniques": [
        "XRD",
        "Raman spectroscopy",
        "XPS",
        "SEM",
        "Precision impedance analyser",
        "Insulation resistivity meter",
        "Ferroelectric analyser",
        "Quasistatic d33 measuring device"
      ]
    },
    "article_metadata": {
      "doi": "10.1016/j.jallcom.2024.177021",
      "title": "Deciphering the piezoelectric and conductive mechanisms of Nb-doped Bi3Ti1.5W0.5O9 high-temperature piezoelectric ceramics",
      "journal": "Journal of Alloys and Compounds",
      "year": "2025",
      "isOpenAccess": false,
      "authors": [
        {
          "name": "Benjin Xu",
          "affiliation_id": "60073571",
          "affiliation_name": "Jingdezhen Ceramic University",
          "affiliation_country": "China"
        },
        {
          "name": "Xiangping Jiang",
          "affiliation_id": "60073571",
          "affiliation_name": "Jingdezhen Ceramic University",
          "affiliation_country": "China"
        },
        {
          "name": "Renfen Zeng",
          "affiliation_id": "60073571",
          "affiliation_name": "Jingdezhen Ceramic University",
          "affiliation_country": "China"
        },
        {
          "name": "Xin Nie",
          "affiliation_id": "60073571",
          "affiliation_name": "Jingdezhen Ceramic University",
          "affiliation_country": "China"
        },
        {
          "name": "Chao Chen",
          "affiliation_id": "60073571",
          "affiliation_name": "Jingdezhen Ceramic University",
          "affiliation_country": "China"
        },
        {
          "name": "Xiaokun Huang",
          "affiliation_id": "60073571",
          "affiliation_name": "Jingdezhen Ceramic University",
          "affiliation_country": "China"
        },
        {
          "name": "Na Tu",
          "affiliation_id": "60073571",
          "affiliation_name": "Jingdezhen Ceramic University",
          "affiliation_country": "China"
        },
        {
          "name": "Chong Zhao",
          "affiliation_id": "60073571",
          "affiliation_name": "Jingdezhen Ceramic University",
          "affiliation_country": "China"
        },
        {
          "name": "Han Xu",
          "affiliation_id": "60073571",
          "affiliation_name": "Jingdezhen Ceramic University",
          "affiliation_country": "China"
        },
        {
          "name": "Hehong Zhang",
          "affiliation_id": "60073571",
          "affiliation_name": "Jingdezhen Ceramic University",
          "affiliation_country": "China"
        },
        {
          "name": "Zongyang Shen",
          "affiliation_id": "60073571",
          "affiliation_name": "Jingdezhen Ceramic University",
          "affiliation_country": "China"
        }
      ],
      "keywords": [
        "Bi3Ti1.5W0.5O9",
        "Bismuth layered structure ceramics",
        "Conductivity mechanism",
        "Lattice distortion",
        "Piezoelectric properties"
      ]
    }
  },
  "10.1016/j.ceramint.2025.01.250": {
    "composition_data": {
      "compositions_property_values": {
        "Ca1(Na0.5Pr0.25Ce0.25)0Bi4Ti4O15 + 0.2 wt% MnO2": 14.8,
        "Ca0.9(Na0.5Pr0.25Ce0.25)0.1Bi4Ti4O15 + 0.2 wt% MnO2": 22.3
      },
      "property_unit": "pC/N",
      "family": "CaBi4Ti4O15"
    },
    "synthesis_data": {
      "method": "solid-state reaction",
      "precursors": [
        "CaCO3",
        "Na2CO3",
        "Pr6O11",
        "CeO2",
        "Bi2O3",
        "TiO2",
        "MnO2"
      ],
      "steps": [
        "Powders were ground using a planetary ball mill for 12 h, and anhydrous ethanol was used as the solvent",
        "The ball-milling mixture was dried at 70 Â°C for 6 h",
        "The dried powders were calcined for 4 h at 850 Â°C",
        "0.2 wt% MnO2 was added to the calcined powders",
        "The calcined powders were ground using the planetary ball mill for 12 h and dried again",
        "A 6 wt% polyvinyl alcohol binder (PVA) was added to the calcined powders, and the powders were pressed into discs under a pressure of 6â€“8 MPa",
        "The discs were heated at 600 Â°C for 2 h to remove the PVA",
        "The pellets were sintered at 950 Â°C-1050 Â°C for 2.5 h in the air"
      ],
      "characterization_techniques": [
        "XRD",
        "SEM",
        "XPS",
        "PFM"
      ]
    },
    "article_metadata": {
      "doi": "10.1016/j.ceramint.2025.01.250",
      "title": "Enhanced piezoelectric properties of high-temperature calcium bismuth titanate piezoceramics via oxygen vacancy modulation",
      "journal": "Ceramics International",
      "year": "2025",
      "isOpenAccess": false,
      "authors": [
        {
          "name": "Xin Cui",
          "affiliation_id": "60018273",
          "affiliation_name": "University of Science and Technology Beijing",
          "affiliation_country": "China"
        },
        {
          "name": "Lei Zhao",
          "affiliation_id": "60012293",
          "affiliation_name": "Hebei University",
          "affiliation_country": "China"
        },
        {
          "name": "Jifeng Wang",
          "affiliation_id": "60018273",
          "affiliation_name": "University of Science and Technology Beijing",
          "affiliation_country": "China"
        },
        {
          "name": "Jun Miao",
          "affiliation_id": "60018273",
          "affiliation_name": "University of Science and Technology Beijing",
          "affiliation_country": "China"
        },
        {
          "name": "Gaolei Zhao",
          "affiliation_id": "60016724",
          "affiliation_name": "Institute of Acoustics Chinese Academy of Sciences",
          "affiliation_country": "China"
        }
      ],
      "keywords": [
        "BLSFs",
        "Calcium bismuth titanate",
        "Ferroelectric",
        "High-temperature piezoceramics"
      ]
    }
  },
  "10.1016/j.ceramint.2025.01.274": {
    "composition_data": {
      "compositions_property_values": {
        "Pb0.94Sr0.06(Mg1/3Nb2/3)0.2(Zr0.388Ti0.412)O3 + 0.0Mn": 580,
        "Pb0.94Sr0.06(Mg1/3Nb2/3)0.2(Zr0.388Ti0.412)O3 + 0.2Mn": 620,
        "Pb0.94Sr0.06(Mg1/3Nb2/3)0.2(Zr0.388Ti0.412)O3 + 0.4Mn": 708,
        "Pb0.94Sr0.06(Mg1/3Nb2/3)0.2(Zr0.388Ti0.412)O3 + 0.6Mn": 550,
        "Pb0.94Sr0.06(Mg1/3Nb2/3)0.2(Zr0.388Ti0.412)O3 + 0.8Mn": 461
      },
      "property_unit": "pC/N",
      "family": "PZT"
    },
    "synthesis_data": {
      "method": "Solid State Reaction",
      "precursors": [
        "Pb3O4",
        "SrCO3",
        "MgO",
        "Nb2O5",
        "TiO2",
        "ZrO2",
        "MnCO3"
      ],
      "steps": [
        "Mixed precursors according to stoichiometric ratio and ball milled for 18 h",
        "Calcined at 850 Â°C for 3 h",
        "Added MnCO3 and ball-milled for 18 h",
        "Pressed the dried powder into disks with polyvinyl butyral as a binder",
        "Removed organics at 600 Â°C for 3 h",
        "Sintered at 1150â€“1250 Â°C for 3 h",
        "Coated both sides with silver electrodes and held at 550 Â°C for 30 min",
        "Polarized in a 150 Â°C silicone oil with a direct current electric field of 3 kV/mm for 35min"
      ],
      "characterization_techniques": [
        "XRD",
        "SEM",
        "LCR meter",
        "Ferroelectric test system",
        "XPS",
        "Quasi-static d33 m",
        "Impedance analyzer"
      ]
    },
    "article_metadata": {
      "doi": "10.1016/j.ceramint.2025.01.274",
      "title": "Simultaneously achieving high piezoelectric properties and excellent temperature stability in Mn added lead-based piezoelectric ceramics",
      "journal": "Ceramics International",
      "year": "2025",
      "isOpenAccess": false,
      "authors": [
        {
          "name": "Tongxin Han",
          "affiliation_id": "60103801",
          "affiliation_name": "University of Jinan",
          "affiliation_country": "China"
        },
        {
          "name": "Xiaofang Zhang",
          "affiliation_id": "60261038",
          "affiliation_name": "Shandong Womenâ€™s University",
          "affiliation_country": "China"
        },
        {
          "name": "Tao Wei",
          "affiliation_id": "60103801",
          "affiliation_name": "University of Jinan",
          "affiliation_country": "China"
        },
        {
          "name": "Shifeng Huang",
          "affiliation_id": "60103801",
          "affiliation_name": "University of Jinan",
          "affiliation_country": "China"
        },
        {
          "name": "Yu Huan",
          "affiliation_id": "60103801",
          "affiliation_name": "University of Jinan",
          "affiliation_country": "China"
        }
      ],
      "keywords": [
        "High curie temperature",
        "Lead-based",
        "Piezoelectric response",
        "Temperature stability"
      ]
    }
  },
  "10.1016/j.ceramint.2025.01.144": {
    "composition_data": {
      "compositions_property_values": {
        "(Bi0.5N85.40.5)TiO3â€“2.6B85.4TiO3â€“12(Bi.5K.5)TiO3": 295
      },
      "property_unit": "pC/N",
      "family": "Bi0.5Na0.5TiO3"
    },
    "synthesis_data": {
      "method": "sol-gel",
      "precursors": [
        "bismuth(III) nitrate pentahydrate",
        "sodium acetate",
        "potassium acetate",
        "titanium(IV) butoxide",
        "manganese(II) acetate"
      ],
      "steps": [
        "mixing precursors in stoichiometric ratios with propan-2-ol and acetic acid as solvents and pentane-2,4-dione as the polymerizing agent",
        "stirring at room temperature at 700 rpm with formamide",
        "polymerization for seven days",
        "deposition on Pt/Ti/SiO2/Si substrate via spin-coating (500 rpm for 10 s, then 4000 rpm for 30 s)",
        "evaporation at 200 Â°C for 5 min",
        "pyrolysis at 500 Â°C for 5 min",
        "annealing at 750 Â°C for 5 min",
        "repeat the deposition and heat treatments 6 times",
        "heat-treatment in N2 atmosphere at 1 atm, 750 Â°C for 30 min (for some samples)",
        "deposition of Pt top electrodes by RF magnetron sputtering"
      ],
      "characterization_techniques": [
        "XRD",
        "FESEM",
        "STEM",
        "EDS",
        "FFT"
      ]
    },
    "article_metadata": {
      "doi": "10.1016/j.ceramint.2025.01.144",
      "title": "Domain engineering via liquid nitrogen quenching in bismuth sodium titanate-based relaxor-ferroelectric thin films",
      "journal": "Ceramics International",
      "year": "2025",
      "isOpenAccess": false,
      "authors": [
        {
          "name": "Ting Yu Chen",
          "affiliation_id": "60005429",
          "affiliation_name": "National Taiwan University",
          "affiliation_country": "Taiwan"
        },
        {
          "name": "Jay Shieh",
          "affiliation_id": "60005429",
          "affiliation_name": "National Taiwan University",
          "affiliation_country": "Taiwan"
        }
      ],
      "keywords": [
        "Bismuth sodium titanate",
        "Domain engineering",
        "Energy storage",
        "HAADF-STEM",
        "Liquid nitrogen quenching",
        "Nitrogen passivation"
      ]
    }
  },
  "10.1016/j.ceramint.2024.12.350": {
    "composition_data": {
      "compositions_property_values": {
        "0.5Pb(Ni1/3Nb2/3)O3-0.16PbZrO3-0.34PbTiO3": 1334,
        "0.5Pb(Ni1/3Nb2/3)O3-0.16PbZrO3-0.34PbTiO3 + Li2CO3": 1334
      },
      "property_unit": "pC/N",
      "family": "Pb-related complex piezoelectric ceramics"
    },
    "synthesis_data": {
      "method": "Solid-state reaction",
      "precursors": [
        "PbO",
        "NiO",
        "Nb2O5",
        "ZrO2",
        "TiO2"
      ],
      "steps": [
        "Ball-milling of raw materials",
        "Drying at 90°C",
        "Calcination at 850°C for 4 h",
        "Addition of Li2CO3 as sintering aid",
        "Ball-milling with Li2CO3",
        "Drying at 90°C",
        "Mixing with organic materials and ball-milling",
        "Tape casting",
        "Lamination",
        "Warm isostatic pressing (WIP)",
        "Cutting into pieces",
        "Firing at 300°C and 600°C",
        "Cold isostatic press (CIP)",
        "Sintering at various temperatures from 900°C to 1025°C",
        "Applying Ag paste and firing at 700°C",
        "Poling at 3.5 kV/mm"
      ],
      "characterization_techniques": [
        "X-ray diffractometer",
        "d 33 meter",
        "Impedance analyzer",
        "FESEM",
        "Ferroelectric tester",
        "Piezoelectric evaluation system",
        "Impedance/gain phase analyzer"
      ]
    },
    "article_metadata": {
      "doi": "10.1016/j.ceramint.2024.12.350",
      "title": "Microstructural evolution and enhanced piezoelectric properties of 0.5Pb(Ni1/3Nb2/3)O3-0.16PbZrO3-0.34PbTiO3 ceramics textured by two-dimensionally-dispersed template grain growth",
      "journal": "Ceramics International",
      "year": "2025",
      "isOpenAccess": false,
      "authors": [],
      "keywords": [
        "BT template",
        "Piezoelectric properties",
        "PNN-PZT",
        "Template grain growth",
        "Two-dimensional Dispersion"
      ]
    }
  },
  "10.1016/j.ceramint.2024.10.375": {
    "composition_data": {
      "compositions_property_values": {
        "0.69Bi1.02FeO2.69BaTiO3": 191
      },
      "property_unit": "pC/N",
      "family": "BiFeO3-BaTiO3"
    },
    "synthesis_data": {
      "method": "high temperature solid-state reaction",
      "precursors": [
        "Bi2O3",
        "Fe2O3",
        "BaCO3",
        "TiO2"
      ],
      "steps": [
        "Weighing raw materials according to stoichiometric formula with 2 mol% excess Bi2O3.",
        "Planetary milling using ethanol and zirconia balls for 12 h.",
        "Drying the mixed oxides.",
        "Calcining at 800 Â°C for 6 h.",
        "Re-milling with ethanol and zirconia ball for 12 h.",
        "Drying and mixing with 7 wt% polyvinyl alcohol (PVA).",
        "Pressing into 10 mm diameter pellets.",
        "Burning out PVA at 300 Â°C for 1 h.",
        "Sintering at 970 Â°C for 3 h.",
        "Pasting with high-temperature silver electrodes and firing at 850 Â°C for 30 min.",
        "DC poling with 4 kV/mm electric field at 80 Â°C in silicone oil bath for 20 min.",
        "Aging for 24 h."
      ],
      "characterization_techniques": [
        "XRD",
        "SEM",
        "Ferroelectric test system",
        "DMS2000 test system",
        "Quasi-static piezoelectric coefficient testing meter",
        "Precision impedance analyzer",
        "High temperature in-situ d 33 test instrument"
      ]
    },
    "article_metadata": {
      "doi": "10.1016/j.ceramint.2024.10.375",
      "title": "BiFeO3-BaTiO3 piezoelectric ceramics with high depolarization temperature by fine tuning phase boundary",
      "journal": "Ceramics International",
      "year": "2025",
      "isOpenAccess": false,
      "authors": [
        {
          "name": "Huitao Guo",
          "affiliation_id": "60025761",
