Repository: slimeslab/ComProScanner

## Overview

ComProScanner is a multi-agent framework designed to extract composition-property relationships from scientific articles in materials science. It automates the entire workflow from metadata collection to data extraction, evaluation, and visualization.

**Key Features:**

- 📚 Multi-publisher support (Elsevier, Springer, Wiley, IOP, local PDFs)
- 🤖 Agentic extraction using CrewAI framework
- 🔍 RAG-powered context retrieval for cost effective automation with accuracy
- 📊 Comprehensive evaluation and visualization tools
- 🎯 Customizable extraction workflows
- 🌐 Knowledge graph generation

File: examples/piezo_test/model-outputs/google/gemini-2.5-flash-preview-piezo-ceramic-test-results.json (part 3 of 8)
{
        "0.08Bi(Zn1/2Ti1/2)O3-0.42BiScO3-0.58PbTiO3": 480,
        "0.08Bi(Zn1/2Ti1/2)O3-0.415BiScO3-0.585PbTiO3": 585,
        "0.08Bi(Zn1/2Ti1/2)O3-0.41BiScO3-0.59PbTiO3": 546,
        "0.08Bi(Zn1/2Ti1/2)O3-0.40BiScO3-0.60PbTiO3": 406
      },
      "property_unit": "pC/N",
      "family": "BiScO3-PbTiO3"
    },
    "synthesis_data": {
      "method": "Solid-state reaction",
      "precursors": [
        "Sc2O3",
        "TiO2",
        "ZnO",
        "Bi2O3",
        "Pb3O4",
        "PVA"
      ],
      "steps": [
        "Weigh precise amounts of Sc2O3, TiO2, ZnO, Bi2O3, and Pb3O4 according to the stoichiometric ratio with an excess of 1 mol% for both Bi2O3 and Pb3O4.",
        "Subject the resulting powders to ball milling in alcohol for 12 h.",
        "Dry the milled powders.",
        "Calcine the powders at 750 °C for 4 h to obtain pure BZT-BS-PT ceramic powders.",
        "Perform two rounds of milling and drying.",
        "Carry out a granulation process by adding 5 wt% PVA to the powder mixture.",
        "Press the ceramic green body under a uniaxial pressure of 200 MPa.",
        "Heat treat the pressed body at 600 °C for 4 h to remove any remaining adhesive material.",
        "Employ a buried firing process by subjecting the ceramic body to a temperature of 1000 °C for 3 h to achieve fully densified BZT-BS-PT ceramics.",
        "Etch the cross-section of the ceramic in a mixed solution of hydrofluoric acid and hydrochloric acid.",
        "Sputter a gold electrode on the ceramic surface with a high vacuum sputtering coater.",
        "Polarize the ceramics in silicone oil with a direct-current field of 4 kV/mm and a temperature of 180 °C for 5 min."
      ],
      "characterization_techniques": [
        "X-ray diffraction (XRD)",
        "Field emission scanning electron microscopy (FE-SEM)",
        "Ferroelectric testing system (TF analyzer 2000E)",
        "Quasi-static d33 meter (ZJ-4A)",
        "Impedance analysis (HP4294a)",
        "Impedance analyzer (E4990a)"
      ]
    },
    "article_metadata": {
      "doi": "10.1016/j.jeurceramsoc.2024.116945",
      "title": "Enhancing piezoelectric properties of BiScO3-PbTiO3 ceramics via- incorporation of Bi(Zn1/2Ti1/2)O3 with high spontaneous polarization",
      "journal": "Journal of the European Ceramic Society",
      "year": "2025",
      "isOpenAccess": false,
      "authors": [
        {
          "name": "Mingwen Wang",
          "affiliation_id": "60018308",
          "affiliation_name": "Xi'an Jiaotong University",
          "affiliation_country": "China"
        },
        {
          "name": "Fenghua Tian",
          "affiliation_id": "60088575",
          "affiliation_name": "Xi'an Precision Machinery Research Institute",
          "affiliation_country": "China"
        },
        {
          "name": "Chunchun Li",
          "affiliation_id": "60018308",
          "affiliation_name": "Xi'an Jiaotong University",
          "affiliation_country": "China"
        },
        {
          "name": "Shuai Yang",
          "affiliation_id": "60018308",
          "affiliation_name": "Xi'an Jiaotong University",
          "affiliation_country": "China"
        },
        {
          "name": "Jie Wu",
          "affiliation_id": "60018308",
          "affiliation_name": "Xi'an Jiaotong University",
          "affiliation_country": "China"
        },
        {
          "name": "Jinglei Li",
          "affiliation_id": "60018308",
          "affiliation_name": "Xi'an Jiaotong University",
          "affiliation_country": "China"
        },
        {
          "name": "Xuechen Liu",
          "affiliation_id": "60018308",
          "affiliation_name": "Xi'an Jiaotong University",
          "affiliation_country": "China"
        },
        {
          "name": "Jinjing Zhang",
          "affiliation_id": "60018308",
          "affiliation_name": "Xi'an Jiaotong University",
          "affiliation_country": "China"
        },
        {
          "name": "Fei Li",
          "affiliation_id": "60018308",
          "affiliation_name": "Xi'an Jiaotong University",
          "affiliation_country": "China"
        }
      ],
      "keywords": [
        "Ceramics",
        "Curie temperature",
        "High-temperature piezoelectrics",
        "Piezoelectric properties"
      ]
    }
  },
  "10.1016/j.jeurceramsoc.2024.116934": {
    "composition_data": {
      "compositions_property_values": {
        "Ba0.85Ca0.15Zr0.1Ti0.9O3": 513
      },
      "property_unit": "pC/N",
      "family": "BaTiO3"
    },
    "synthesis_data": {
      "method": "Solid phase reaction, Vat photopolymerization additive manufacturing",
      "precursors": [
        "BaCO3",
        "CaCO3",
        "TiO2",
        "ZrO2",
        "alcohol",
        "polyurethane acrylate",
        "1,6-hexanediol diacrylate",
        "ethoxylated (5) pentaerythritol tetra acrylate",
        "Bis(2,4,6-trimethylbenzoyl)phenylphosphine oxide",
        "Solsperse 41000",
        "indium tin oxide",
        "silver glue",
        "polyethylene glycol terephthalate film"
      ],
      "steps": [
        "BCZT powder was synthesized by solid phase reaction method.",
        "Raw materials (BaCO3, CaCO3, TiO2, ZrO2) were mixed with alcohol and ball milled for 24 hours.",
        "The calcined powder was obtained by heating at 1300 ℃ for 3 hours.",
        "BCZT powders for vat photopolymerization were produced by a second stage of ball milling using a range of time periods (1 h, 2 h, 4 h, 12 h).",
        "The photosensitive resin was composed of polyurethane acrylate, 1,6-hexanediol diacrylate (HDDA), ethoxylated (5) pentaerythritol tetra acrylate (PPTTA).",
        "Bis(2,4,6-trimethylbenzoyl)phenylphosphine oxide (Omnirad 380) was selected as the photo-initiator.",
        "Solsperse 41000 was used as the dispersant.",
        "The BCZT ceramic slurry was prepared by mixing the ceramic powder with light-sensitive oligomers, a diluent, photo-initiator and dispersant (0.5 wt% of the ceramic powder) using a vacuum mixer for 300 s at 2500 rpm.",
        "The ceramic slurry was then poured into the VPP printer to produce the ceramic green body; the layer thickness was set to 30 μm.",
        "Debinding of the resulting ceramic green body was completed in a tube furnace at 425 ℃ for 4 h, with varying temperature ramp rates of 0.1 ℃ min⁻¹, 0.2 ℃ min⁻¹ and 0.3 ℃ min⁻¹.",
        "During the sintering process, the sample was kept at 550 ℃ for 2 h to remove any residual carbon.",
        "The BCZT ceramic scaffold structure was obtained by heating at 3 ℃ min⁻¹ to the sintering temperature (1380 ℃, 1400 ℃, 1420 ℃, 1440 ℃) and furnace cooling to room temperature after holding for 3 h.",
        "The sintered BCZT ceramics were directly polarized at 15 kV for 1 h using a corona poling technique.",
        "A polyethylene glycol terephthalate (PET) film, covered with indium tin oxide (ITO), was glued to both sides of the BCZT scaffold with a silver glue.",
        "The resulting piezoelectric sensor was obtained after curing for 12 h at room temperature."
      ],
      "characterization_techniques": [
        "Rotational rheometer",
        "Scanning electron microscopy (SEM)",
        "X-ray diffraction (XRD)",
        "Thermogravimetry (TG)",
        "Differential thermogravimetry (DTG)",
        "Laser particle size analyzer",
        "Archimedes method",
        "Electronic analytical balance",
        "Quasi-static piezoelectric constant d33 meter",
        "TF Analyzer 2000 E",
        "Optical images"
      ]
    },
    "article_metadata": {
      "doi": "10.1016/j.jeurceramsoc.2024.116934",
      "title": "Enhanced piezoelectric properties of additively manufactured BCZT with an oriented ceramic lamellar structure formed via vat photopolymerization",
      "journal": "Journal of the European Ceramic Society",
      "year": "2025",
      "isOpenAccess": false,
      "authors": [
        {
          "name": "Lianzhong Zhao",
          "affiliation_id": "60017060",
          "affiliation_name": "Central South University",
          "affiliation_country": "China"
        },
        {
          "name": "Yan Zhang",
          "affiliation_id": "60017060",
          "affiliation_name": "Central South University",
          "affiliation_country": "China"
        },
        {
          "name": "Mingyang Yan",
          "affiliation_id": "60017060",
          "affiliation_name": "Central South University",
          "affiliation_country": "China"
        },
        {
          "name": "Jiang Li",
          "affiliation_id": "60017060",
          "affiliation_name": "Central South University",
          "affiliation_country": "China"
        },
        {
          "name": "Xiang Xiong",
          "affiliation_id": "60017060",
          "affiliation_name": "Central South University",
          "affiliation_country": "China"
        },
        {
          "name": "James Roscow",
          "affiliation_id": "60171481",
          "affiliation_name": "University of Bath, Department of Mechanical Engineering",
          "affiliation_country": "United Kingdom"
        },
        {
          "name": "Dou Zhang",
          "affiliation_id": "60017060",
          "affiliation_name": "Central South University",
          "affiliation_country": "China"
        },
        {
          "name": "Chris Bowen",
          "affiliation_id": "60171481",
          "affiliation_name": "University of Bath, Department of Mechanical Engineering",
          "affiliation_country": "United Kingdom"
        }
      ],
      "keywords": [
        "Piezoelectric ceramic",
        "Sensor",
        "Vat photopolymerization"
      ]
    }
  },
  "10.1016/j.physleta.2024.130165": {
    "composition_data": {
      "compositions_property_values": {},
      "property_unit": "",
      "family": ""
    },
    "synthesis_data": {
      "method": "",
      "precursors": [],
      "steps": [],
      "characterization_techniques": []
    },
    "article_metadata": {
      "doi": "10.1016/j.physleta.2024.130165",
      "title": "Giant piezoelectricity due to critical phenomena associated with restabilized rhombohedral phase in Pb(Mg1/3Nb2/3)O3–0.3PbTiO3",
      "journal": "Physics Letters, Section A: General, Atomic and Solid State Physics",
      "year": "2025",
      "isOpenAccess": false,
      "authors": [
        {
          "name": "Jianxun Xie",
          "affiliation_id": "60017179",
          "affiliation_name": "Shantou University",
          "affiliation_country": "China"
        },
        {
          "name": "Wenhui Ma",
          "affiliation_id": "60017179",
          "affiliation_name": "Shantou University",
          "affiliation_country": "China"
        }
      ],
      "keywords": [
        "Critical phenomena",
        "Ferroelectric",
        "Phase transition",
        "Phenomenology",
        "Piezoelectricity",
        "Pressure"
      ]
    }
  },
  "10.1016/j.jallcom.2025.178523": {
    "composition_data": {
      "compositions_property_values": {
        "Na0.5Bi0.5TiO3": 75,
        "0.88Na0.5Bi0.5TiO3-0.12Ba(Ti0.98Zr0.02)O3": 175,
        "Ba(Ti0.98Zr0.02)O3": 350
      },
      "property_unit": "pC/N",
      "family": "(Na0.5Bi0.5)TiO3"
    },
    "synthesis_data": {
      "method": "conventional sintering",
      "precursors": [
        "Na2CO3",
        "Bi2O3",
        "TiO2",
        "BaCO3",
        "ZrO2"
      ],
      "steps": [
        "Weighed precursors stoichiometrically",
        "Ball milled for 24 hours at 300 rpm with alumina balls using acetone as mixing media",
        "Dried mixed powders in an oven",
        "Calcined at 900°C for 3 hours",
        "Prepared disc-shaped pellets using ~13 mm diameter under a uniaxial pressure of 200 MPa",
        "Sintered at 1150–1200°C for 2–4 hours",
        "For X-ray diffraction measurements, sintered pellets were grounded and annealed at 500 °C for 1 hour to remove any strain",
        "For electrical property measurement, samples were thinned to ~1 mm",
        "Electroded samples on both sides using silver paste and annealed at 500 °C for 1 hour",
        "Electrical poling was done by applying a DC field of 4–5 kV/mm for 15–30 min in a silicone oil bath"
      ],
      "characterization_techniques": [
        "Archimedes principle",
        "X-ray powder diffraction",
        "Dielectric measurement",
        "Longitudinal piezoelectric coefficient (d33) measurement",
        "Ferroelectric measurement",
        "Strain measurement",
        "Raman scattering spectroscopy"
      ]
    },
    "article_metadata": {
      "doi": "10.1016/j.jallcom.2025.178523",
      "title": "Enhanced piezoelectric, ferroelectric and dielectric response in (Na0.5Bi0.5) TiO3-based piezoceramics",
      "journal": "Journal of Alloys and Compounds",
      "year": "2025",
      "isOpenAccess": false,
      "authors": [
        {
          "name": "Ekta Kumari",
          "affiliation_id": "60104342",
          "affiliation_name": "Indian Institute of Technology Patna",
          "affiliation_country": "India"
        },
        {
          "name": " Monika",
          "affiliation_id": "60014097",
          "affiliation_name": "Indian Institute of Science",
          "affiliation_country": "India"
        },
        {
          "name": "Ajay Kumar Kalyani",
          "affiliation_id": "60104342",
          "affiliation_name": "Indian Institute of Technology Patna",
          "affiliation_country": "India"
        }
      ],
      "keywords": [
        "Crystal structure",
        "Dielectric constant",
        "Lead-free ferroelectric compounds",
        "Piezoelectric materials"
      ]
    }
  },
  "10.1016/j.jallcom.2024.178322": {
    "composition_data": {
      "compositions_property_values": {},
      "property_unit": "",
      "family": ""
    },
    "synthesis_data": {
      "method": "solid-state reaction",
      "precursors": [],
      "steps": [
        "A series of (1-x)(0.7BiFeO3-0.3BaTiO3)- x(Bi0.5Na0.5)TiO3-5 mol% Bi2O3 (x = 0.000, 0.001, 0.002, 0.003) ceramics were prepared."
      ],
      "characterization_techniques": [
        "X-ray diffraction (XRD)",
        "Rietveld refinement",
        "Raman spectroscopy",
        "X-ray photoelectron spectroscopy (XPS)",
        "Scanning Electron Microscopy (SEM)",
        "Piezoresponse Force Microscopy (PFM)"
      ]
    },
    "article_metadata": {
      "doi": "10.1016/j.jallcom.2024.178322",
      "title": "Enhanced electrical properties of (Bi0.5Na0.5)TiO3-modified BiFeO3-BaTiO3 lead-free ceramics",
      "journal": "Journal of Alloys and Compounds",
      "year": "2025",
      "isOpenAccess": false,
      "authors": [
        {
          "name": "Zhongqin Yang",
          "affiliation_id": "60016521",
          "affiliation_name": "Sichuan University",
          "affiliation_country": "China"
        },
        {
          "name": "Mingyue Mo",
          "affiliation_id": "60016521",
          "affiliation_name": "Sichuan University",
          "affiliation_country": "China"
        },
        {
          "name": "Ning Chen",
          "affiliation_id": "60016521",
          "affiliation_name": "Sichuan University",
          "affiliation_country": "China"
        },
        {
          "name": "Manjing Tang",
          "affiliation_id": "60016521",
          "affiliation_name": "Sichuan University",
          "affiliation_country": "China"
        },
        {
          "name": "Zhi Tan",
          "affiliation_id": "60016521",
          "affiliation_name": "Sichuan University",
          "affiliation_country": "China"
        },
        {
          "name": "Jie Xing",
          "affiliation_id": "60016521",
          "affiliation_name": "Sichuan University",
          "affiliation_country": "China"
        },
        {
          "name": "Jianguo Zhu",
          "affiliation_id": "60016521",
          "affiliation_name": "Sichuan University",
          "affiliation_country": "China"
        }
      ],
      "keywords": [
        "BiFeO3-BaTiO3",
        "Lead-free ceramics",
        "Phase transition temperature",
        "Piezoelectric properties"
      ]
    }
  },
  "10.1016/j.jallcom.2024.178038": {
    "composition_data": {
      "compositions_property_values": {},
      "property_unit": "",
      "family": ""
    },
    "synthesis_data": {
      "method": "Spin coating",
      "precursors": [
        "Lanthanum (III) nitrate",
        "Nickel (II) nitrate",
        "glacial acetic acid",
        "ethylene glycol",
        "Ti-n butoxide",
        "Lead (II) acetate",
        "Zirconium (IV) n-butoxide",
        "Titanium (IV) n-butoxide",
        "distilled water",
        "polyvinyl pyrrolidone"
      ],
      "steps": [
        "0.1 M concentration of LNO precursor solution is prepared by dissolving equimolar quantity of Lanthanum (III) nitrate and Nickel (II) nitrate salts incorporated into glacial acetic acid and 0.01 M concentration of ethylene glycol is added and stirred for 1 hr.",
        "0.3 M concentration of TiO precursor solution is prepared by dissolving Ti-n butoxide in glacial acetic acid and stirred for 1 hr, then 0.01 M concentration of ethylene glycol is added and stirred for 1 hr.",
        "0.1 M concentration of PZT precursor solution is prepared by dissolving Lead (II) acetate salt in glacial acetic acid and stoichiometric concentration of Zirconium (IV) n-butoxide and Titanium (IV) n-butoxide is separately added with the lead precursor and stirred.",
        "Appropriate amount of distilled water and ethylene glycol are added to the PZT precursor solution and stirred for 30 mins.",
        "10 wt% of polyvinyl pyrrolidone is added to the PZT precursor solution and stirred for another 1 hr.",
        "The PZT precursor solution is filtered using Whatman filter paper prior to deposition.",
        "Buffer interface layers (TiO, LNO, LNO/TiO) are prepared by spin coating at 4000 rpm for 30 s.",
        "Buffer layers are subsequently annealed at 650 °C for 30 mins.",
        "PZT film is deposited by spin coating at 4000 rpm for 30 s.",
        "PZT film undergoes a two-step annealing process: 400 °C for 2 mins and 650 °C for 2 mins.",
        "All films undergo 12 cycles to achieve a desired thickness of ~1000 nm.",
        "All films are subsequently annealed at 650 °C for 30 mins in an open-air atmosphere furnace.",
        "Pt top electrode (thickness 100 nm) is deposited by DC sputtering."
      ],
      "characterization_techniques": [
        "X-Ray Diffraction (XRD)",
        "Field Emission SEM (FESEM)",
        "Focused-ion beam SEM (FIB)",
        "ImageJ software (for grain size distribution)",
        "RADIANT Sawyer-Tower circuit (for ferroelectric properties)",
        "Oscilloscope",
        "Impedance interface (for dielectric performance)",
        "Two-probe electric station (for leakage current measurements)",
        "Radian Ferroelectric Tester",
        "Laser Doppler Vibrometer (LDV)"
      ]
    },
    "article_metadata": {
      "doi": "10.1016/j.jallcom.2024.178038",
      "title": "Improving the thermal stability of 180° domain switching by engineering the ferroelectric/electrode interface",
      "journal": "Journal of Alloys and Compounds",
      "year": "2025",
      "isOpenAccess": false,
      "authors": [
        {
          "name": "Antony Jeyaseelan",
          "affiliation_id": "60103616",
          "affiliation_name": "Kongju National University",
          "affiliation_country": "South Korea"
        },
        {
          "name": "Sujaya Kumar Vishwanath",
          "affiliation_id": "60014097",
          "affiliation_name": "Indian Institute of Science",
          "affiliation_country": "India"
        },
        {
          "name": "Sukeun Yoon",
          "affiliation_id": "60103616",
          "affiliation_name": "Kongju National University",
          "affiliation_country": "South Korea"
        },
        {
          "name": "Jihoon Kim",
          "affiliation_id": "60103616",
          "affiliation_name": "Kongju National University",
          "affiliation_country": "South Korea"
        }
      ],
      "keywords": [
        "Buffer interface",
        "Dielectrics",
        "Ferroelectricity",
        "FESEM",
        "Thin film",
        "XRD"
      ]
    }
  },
  "10.1016/j.jallcom.2024.178034": {
    "composition_data": {
      "compositions_property_values": {
        "0.28Pb(In1/2Nb1/2)O3-0.42Pb(Mg1/3Nb2/3)O3-0.30PbTiO3 + 1.0 mol% Mn": 1161
      },
      "property_unit": "pC/N",
      "family": "PbTiO3"
    },
    "synthesis_data": {
      "method": "modified Bridgman method",
      "precursors": [],
      "steps": [
        "Growth of 1.0 mol% Mn-doped 0.28Pb(In1/2Nb1/2)O3-0.42Pb(Mg1/3Nb2/3)O3-0.30PbTiO3 single crystal along [001] by the modified Bridgman method.",
        "Cutting the single crystal into 6 × 6 × 0.38 mm³ unit sheets.",
        "Extracting unit sheets from the same horizontal cross-section of the single crystal boule.",
        "Annealing unit sheets at 600 ℃ for 4 hours.",
        "Cleaning unit sheets.",
        "Depositing ultrathin conductive gold layers with a thickness of 100 nm on the surface of unit sheets by a sputtering method.",
        "Creating an electrically parallel structure by leaving 0.5 mm wide insulating margins on alternating upper and lower surfaces during the electrode plating process.",
        "Direct current polarization (DCP) of unit sheets along the [001] direction, with a condition of 135 ℃, 1 kV/mm, and 10 minutes.",
        "Bonding 15 layers of unit sheets using E-44(6101) epoxy in an electrical parallel and mechanical series configuration.",
        "Affixing zirconia ceramic sheets with a thickness of 0.5 mm to the top and bottom surfaces of the stacked samples.",
        "Subjecting the stacked samples to a 5 MPa pressure applied longitudinally using an isostatic press.",
        "Statically curing for 48 hours.",
        "Finishing PSAs with dimensions of 6 × 6 × 6.7 mm³.",
        "Connecting wires to PSAs."
      ],
      "characterization_techniques": [
        "quasi-static d33 meter",
        "precision LCR meter",
        "ferroelectric test system",
        "displacement measurement system",
        "polarized light microscope",
        "optical microscope"
      ]
    },
    "article_metadata": {
      "doi": "10.1016/j.jallcom.2024.178034",
      "title": "Low hysteresis and strong stability of piezoelectric stack actuators based on the Mn-doped Pb (In1/2Nb1/2) O3-Pb (Mg1/3Nb2/3) O3-PbTiO3 single crystal",
      "journal": "Journal of Alloys and Compounds",
      "year": "2025",
      "isOpenAccess": false,
      "authors": [
        {
          "name": "Huimin Sha",
          "affiliation_id": "60008691",
          "affiliation_name": "University of Shanghai for Science and Technology",
          "affiliation_country": "China"
        },
        {
          "name": "Jinfeng Liu",
          "affiliation_id": "60020044",
          "affiliation_name": "Shanghai Institute of Ceramics, Chinese Academy of Sciences",
          "affiliation_country": "China"
        },
        {
          "name": "Xiu Zhu",
          "affiliation_id": "60020044",
          "affiliation_name": "Shanghai Institute of Ceramics, Chinese Academy of Sciences",
          "affiliation_country": "China"
        },
        {
          "name": "Jiankang Wang",
          "affiliation_id": "60020044",
          "affiliation_name": "Shanghai Institute of Ceramics, Chinese Academy of Sciences",
          "affiliation_country": "China"
        },
        {
          "name": "Haipeng Zhou",
          "affiliation_id": "60008691",
          "affiliation_name": "University of Shanghai for Science and Technology",
          "affiliation_country": "China"
        },
        {
          "name": "Guisheng Xu",
          "affiliation_id": "60020044",
          "affiliation_name": "Shanghai Institute of Ceramics, Chinese Academy of Sciences",
          "affiliation_country": "China"
        },
        {
          "name": "Ding Wang",
          "affiliation_id": "60008691",
          "affiliation_name": "University of Shanghai for Science and Technology",
          "affiliation_country": "China"
        }
      ],
      "keywords": [
        "Hysteresis",
        "Piezoelectric single crystals",
        "Piezoelectric stack actuators"
      ]
    }
  },
  "10.1016/j.jallcom.2024.177681": {
    "composition_data": {
      "compositions_property_values": {},
      "property_unit": "",
      "family": ""
    },
    "synthesis_data": {
      "method": "solid-state reaction method",
      "precursors": [
        "K2CO3",
        "Na2CO3",
        "Nb2O5",
        "Sb2O3",
        "Bi2O3",
        "Fe2O3",
        "ZrO2",
        "ethyl alcohol",
        "PDMS",
        "curing agent",
        "aluminum foil"
      ],
      "steps": [
        "Stoichiometric raw materials (K2CO3, Na2CO3, Nb2O5, Sb2O3, Bi2O3, Fe2O3, ZrO2) were weighed.",
        "Ball-milled the weighed raw materials in alcohol for 24 hours to reduce particle size.",
        "Dried the mixed powder in a hot air oven at around 100°C for 24 hours to remove residual alcohol.",
        "Sieved the dried powder to ensure uniform particle size.",
        "Calcined the powder at 900°C for 6 hours.",
        "Pressed the fine powder into pellets using uniaxial pressing with a pressure of about 100–200 MPa to form dense pellets.",
        "Sintered the pellets at 1120–1140°C for 3 hours to synthesize KNNS-BF-xBNZ ceramic.",
        "For composite films, KNNS-BF-xBNZ ceramic powder (specifically x=0.03 mol% for KNNS-BF-3BNZ) was dispersed in ethyl alcohol (99.8 %) using sonication for 3 hours to break up agglomerates.",
        "The dispersed powder was mixed with PDMS in various proportions (0 to 30 wt%).",
        "Combined the mixture with a curing agent (PDMS to curing agent ratio of 10:1).",
        "Loaded the mixture into a syringe to pour a thin layer into a prepared mold.",
        "Placed the mold at room temperature for 48 hours.",
        "Cut the dried KNNS-BF-xBNZ/PDMS film into sheets of 3x3 cm with a thickness of 3 mm.",
        "To prepare the PENG device, the KNNS-BF-3BNZ/PDMS composite film was sandwiched between aluminum foil sheets on both the top and bottom surfaces to serve as electrodes."
      ],
      "characterization_techniques": [
        "X-ray Diffraction",
        "Scanning Electron Microscopy with Energy Dispersive X-ray Spectroscopy",
        "LCR meter",
        "Ferroelectric test system",
        "Quasi-static d33-meter",
        "Digital oscilloscope",
        "Digital multimeter"
      ]
    },
    "article_metadata": {
      "doi": "10.1016/j.jallcom.2024.177681",
      "title": "Next-generation hybrid nanogenerators using giant piezoelectric lead-free KNNS composites for sustainable self-powered electronics",
      "journal": "Journal of Alloys and Compounds",
      "year": "2025",
      "isOpenAccess": false,
      "authors": [
        {
          "name": "Rattiphorn Sumang",
          "affiliation_id": "60091527",
          "affiliation_name": "Pibulsongkram Rajabhat University",
          "affiliation_country": "Thailand"
        },
        {
          "name": "Thitirat Charoonsuk",
          "affiliation_id": "60000316",
          "affiliation_name": "Srinakharinwirot University",
          "affiliation_country": "Thailand"
        },
        {
          "name": "Theerachai Bongkarn",
          "affiliation_id": "60022498",
          "affiliation_name": "Naresuan University",
          "affiliation_country": "Thailand"
        },
        {
          "name": "Te Wei Chiu",
          "affiliation_id": "60012392",
          "affiliation_name": "National Taipei University of Technology",
          "affiliation_country": "Taiwan"
        },
        {
          "name": "Naratip Vittayakorn",
          "affiliation_id": "60021543",
          "affiliation_name": "King Mongkut's Institute of Technology Ladkrabang",
          "affiliation_country": "Thailand"
        },
        {
          "name": "Phakakorn Panpho",
          "affiliation_id": "60091527",
          "affiliation_name": "Pibulsongkram Rajabhat University",
          "affiliation_country": "Thailand"
        }
      ],
      "keywords": [
        "Hybrid nanogenerator",
        "Lead-free KNNS-BF-xBNZ",
        "Piezoelecric properties",
        "Self-powered electronics",
        "Triboelectric properties"
      ]
    }
  },
  "10.1016/j.jallcom.2024.177686": {
    "composition_data": {
      "compositions_property_values": {},
      "property_unit": "",
      "family": ""
    },
    "synthesis_data": {
      "method": "",
      "precursors": [],
      "steps": [],
      "characterization_techniques": []
    },
    "article_metadata": {
      "doi": "10.1016/j.jallcom.2024.177686",
      "title": "Ultrahigh temperature stability in heterovalent-ion doped PZT ceramics",
      "journal": "Journal of Alloys and Compounds",
      "year": "2025",
      "isOpenAccess": false,
      "authors": [
        {
          "name": "Hong Liu",
          "affiliation_id": "60016521",
          "affiliation_name": "Sichuan University",
          "affiliation_country": "China"
        },
        {
          "name": "Wanfeng Zhuang",
          "affiliation_id": "60016521",
          "affiliation_name": "Sichuan University",
          "affiliation_country": "China"
        },
        {
          "name": "Ning Chen",
          "affiliation_id": "60016521",
          "affiliation_name": "Sichuan University",
          "affiliation_country": "China"
        },
        {
          "name": "Hao Chen",
          "affiliation_id": "60016521",
          "affiliation_name": "Sichuan University",
          "affiliation_country": "China"
        },
        {
          "name": "Weiling Wang",
          "affiliation_id": "60016521",
          "affiliation_name": "Sichuan University",
          "affiliation_country": "China"
        },
        {
          "name": "Jie Xing",
          "affiliation_id": "60016521",
          "affiliation_name": "Sichuan University",
          "affiliation_country": "China"
        },
        {
          "name": "Jianguo Zhu",
          "affiliation_id": "60016521",
          "affiliation_name": "Sichuan University",
          "affiliation_country": "China"
        }
      ],
      "keywords": [
        "Defect dipole",
        "Piezoelectric coefficient",
        "PZT",
        "Ta doping",
        "Temperature stability"
      ]
    }
  },
  "10.1016/j.jallcom.2024.177342": {
    "composition_data": {
      "compositions_property_values": {
        "0.69BiFeO3-0.31BaTiO3+0.005(0.8Bi0.5Na0.5TiO3-0.2Bi0.5K0.5TiO3)": 419,
        "0.69BiFeO3-0.31BaTiO3+0.01(0.8Bi0.5Na0.5TiO3-0.2Bi0.5K0.5TiO3)": 687,
        "0.69BiFeO3-0.31BaTiO3+0.015(0.8Bi0.5Na0.5TiO3-0.2Bi0.5K0.5TiO3)": 681,
        "0.69BiFeO3-0.31BaTiO3+0.025(0.8Bi0.5Na0.5TiO3-0.2Bi0.5K0.5TiO3)": 571
      },
      "property_unit": "pC/N",
      "family": "BF-BT"
    },
    "synthesis_data": {
      "method": "solid-state reaction",
      "precursors": [
        "Bi2O3",
        "Fe2O3",
        "BaCO3",
        "TiO2",
        "polyvinyl alcohol"
      ],
      "steps": [
        "Weighed powder was ground with zirconia balls in ethanol for 24 h.",
        "Dried at 100 ℃ for 12 h.",
        "Powder mixture was calcined in air at 760 ℃ for 6 h at a rate of 2 ℃ per minute (This method was also used for 0.8BNT-0.2BKT preparation).",
        "8 wt% of polyvinyl alcohol (PVA) was added to the powder as a binder.",
        "Pressed under uniaxial pressure of 10 MPa to form discs with a diameter of 8 mm.",
        "Sintered at 600 ℃ for 3 h to remove PVA.",
        "Sintered at 970 ℃ for 6 h.",
        "Silver paste was applied to the surfaces and fired at 450 ℃ for 30 min.",
        "Silver-plated ceramic samples were polarised in silicone oil at 110 ℃ for 15 min using a DC field of 5 kV/cm."
      ],
      "characterization_techniques": [
        "X-ray diffraction (XRD)",
        "Scanning Electron Microscope (SEM)",
        "LCR analyzer",
        "Ferroelectric detection system",
        "High-temperature in-situ d33 measurement instrument",
        "Transmission Electron Microscopy (TEM)",
        "X-ray Photoelectron Spectroscopy (XPS)",
        "Energy Dispersive Spectroscopy (EDS)"
      ]
    },
    "article_metadata": {
      "doi": "10.1016/j.jallcom.2024.177342",
      "title": "High-temperature piezoelectric properties and thermal stability of BF-BT-based ceramics by double A-site ion modification",
      "journal": "Journal of Alloys and Compounds",
      "year": "2025",
      "isOpenAccess": false,
      "authors": [
        {
          "name": "Huabin Yang",
          "affiliation_id": "60008919",
          "affiliation_name": "Guilin University of Electronic Technology",
          "affiliation_country": "China"
        },
        {
          "name": "Qiuling Luo",
          "affiliation_id": "60008919",
          "affiliation_name": "Guilin University of Electronic Technology",
          "affiliation_country": "China"
        },
        {
          "name": "Xueting Wang",
          "affiliation_id": "60008919",
          "affiliation_name": "Guilin University of Electronic Technology",
          "affiliation_country": "China"
        },
        {
          "name": "Jiaming Zhu",
          "affiliation_id": "60008919",
          "affiliation_name": "Guilin University of Electronic Technology",
          "affiliation_country": "China"
        },
        {
          "name": "Hua Tan",
          "affiliation_id": "60025761",
          "affiliation_name": "Huazhong University of Science and Technology",
          "affiliation_country": "China"
        },
        {
          "name": "Haibo Zhang",
          "affiliation_id": "118997595",
          "affiliation_name": "Guangdong HUST Industrial Technology Research Institute",
          "affiliation_country": "China"
        },
        {
          "name": "Ling Yang",
          "affiliation_id": "60008919",
          "affiliation_name": "Guilin University of Electronic Technology",
          "affiliation_country": "China"
        },
        {
          "name": "Qiaohong Chen",
          "affiliation_id": "60008919",
          "affiliation_name": "Guilin University of Electronic Technology",
          "affiliation_country": "China"
        },
        {
          "name": "Shibo Guan",
          "affiliation_id": "60175826",
          "affiliation_name": "Tongren University",
          "affiliation_country": "China"
        }
      ],
      "keywords": [
        "In-situ depolarization",
        "Lead-free piezoelectric ceramics",
        "PNRs",
        "Thermal stability"
      ]
    }
  },
  "10.1016/j.jallcom.2024.177343": {
    "composition_data": {
      "compositions_property_values": {},
      "property_unit": "",
      "family": ""
    },
    "synthesis_data": {},
    "article_metadata": {
      "doi": "10.1016/j.jallcom.2024.177343",
      "title": "Superior piezoelectric performance in ytterbium-substituted high-TC Bi5Ti3FeO15",
      "journal": "Journal of Alloys and Compounds",
      "year": "2025",
      "isOpenAccess": false,
      "authors": [
        {
          "name": "Xin Yu Yu",
          "affiliation_id": "60127533",
          "affiliation_name": "State Key Laboratory of Crystal Materials",
          "affiliation_country": "China"
        },
        {
          "name": "Xiang Yi Gao",
          "affiliation_id": "101658686",
          "affiliation_name": "Shandong Experimental High School",
          "affiliation_country": "China"
        },
        {
          "name": "Qian Wang",
          "affiliation_id": "60127533",
          "affiliation_name": "State Key Laboratory of Crystal Materials",
          "affiliation_country": "China"
        },
        {
          "name": "Hui Lin Li",
          "affiliation_id": "60127533",
          "affiliation_name": "State Key Laboratory of Crystal Materials",
          "affiliation_country": "China"
        },
        {
          "name": "Yi Jun Wan",
          "affiliation_id": "60127533",
          "affiliation_name": "State Key Laboratory of Crystal Materials",
          "affiliation_country": "China"
        },
        {
          "name": "En Meng Liang",
          "affiliation_id": "60127533",
          "affiliation_name": "State Key Laboratory of Crystal Materials",
          "affiliation_country": "China"
        },
        {
          "name": "Chun Ming Wang",
          "affiliation_id": "60127533",
          "affiliation_name": "State Key Laboratory of Crystal Materials",
          "affiliation_country": "China"
        }
      ],
      "keywords": [
        "Bismuth layer-structured ferroelectrics (BLSFs)",
        "Bismuth titanate-ferrite (Bi5Ti3FeO15)",
        "High Curie temperature (High-TC)",
        "High-temperature piezoelectric sensors",
        "Piezoelectric ceramics",
        "Ytterbium oxide (Yb2O3)"
      ]
    }
  },
  "10.1016/j.jallcom.2024.177378": {
    "composition_data": {
      "compositions_property_values": {
        "Pb(Zn1/3Nb2/3)0.1(Hf0.49Ti0.51)0.9O3": 550
      },
      "property_unit": "pC/N",
      "family": "Pb[(Zn1/3Nb2/3),(Hf0.49Ti0.51)]O3"
    },
    "synthesis_data": {
      "method": "",
      "precursors": [],
      "steps": [],
      "characterization_techniques": []
    },
    "article_metadata": {
      "doi": "10.1016/j.jallcom.2024.177378",
      "title": "Outstanding energy harvesting figure of merit and power density in perovskite-type Pb[(Zn1/3Nb2/3),(Hf0.49Ti0.51)]O3 piezoceramics",
      "journal": "Journal of Alloys and Compounds",
      "year": "2025",
      "isOpenAccess": false,
      "authors": [
        {
          "name": "Xiaole Yu",
          "affiliation_id": "60022281",
          "affiliation_name": "Beijing University of Technology",
          "affiliation_country": "China"
        },
        {
          "name": "Kaibiao Xi",
          "affiliation_id": "60022281",
          "affiliation_name": "Beijing University of Technology",
          "affiliation_country": "China"
        },
        {
          "name": "Wenlong Xu",
          "affiliation_id": "60022281",
          "affiliation_name": "Beijing University of Technology",
          "affiliation_country": "China"
        },
        {
          "name": "Mupeng Zheng",
          "affiliation_id": "60022281",
          "affiliation_name": "Beijing University of Technology",
          "affiliation_country": "China"
        },
        {
          "name": "Mankang Zhu",
          "affiliation_id": "60022281",
          "affiliation_name": "Beijing University of Technology",
          "affiliation_country": "China"
        },
        {
          "name": "Yudong Hou",
          "affiliation_id": "60022281",
          "affiliation_name": "Beijing University of Technology",
          "affiliation_country": "China"
        }
      ],
      "keywords": [
        "Energy harvesting",
        "Ferroelectric polarization",
        "Figure of merit",
        "Morphotropic phase boundary",
        "Piezoceramic"
      ]
    }
  },
  "10.1016/j.jallcom.2024.177021": {
    "composition_data": {
      "compositions_property_values": {
        "Bi3Ti1.5Nb0.00W0.5O9": 7.5,
        "Bi3Ti1.49Nb0.01W0.5O9": 10.25,
        "Bi3Ti1.48Nb0.02W0.5O9": 13,
        "Bi3Ti1.46Nb0.04W0.5O9": 10.25,
        "Bi3Ti1.44Nb0.06W0.5O9": 7.5
      },
      "property_unit": "pC/N",
      "family": "Bi3Ti1.5W0.5O9"
    },
    "synthesis_data": {
      "method": "Solid-state reaction",
      "precursors": [
        "Bi2O3",
        "WO3",
        "Nb2O5",
        "TiO2",
        "polyvinyl alcohol"
      ],
      "steps": [
        "Bi3Ti(1.5-x)Nb x W0.5O9 (x = 0.00, 0.01, 0.02, 0.04, 0.06, BTW-xNb) ceramics were prepared.",
