Repository: slimeslab/ComProScanner

## Overview

ComProScanner is a multi-agent framework designed to extract composition-property relationships from scientific articles in materials science. It automates the entire workflow from metadata collection to data extraction, evaluation, and visualization.

**Key Features:**

- 📚 Multi-publisher support (Elsevier, Springer, Wiley, IOP, local PDFs)
- 🤖 Agentic extraction using CrewAI framework
- 🔍 RAG-powered context retrieval for cost effective automation with accuracy
- 📊 Comprehensive evaluation and visualization tools
- 🎯 Customizable extraction workflows
- 🌐 Knowledge graph generation

File: examples/piezo_test/model-outputs/google/gemma-3-27b-it-piezo-ceramic-test-results.json (part 3 of 8)
{
        "Thin film",
        "Ternary compound"
      ]
    }
  },
  "10.1016/j.jeurceramsoc.2024.116945": {
    "composition_data": {
      "compositions_property_values": {
        "0.08Bi(Zn1/2Ti1/2)O3-0.335BiScO3-0.585PbTiO3": 585,
        "0.08BZT-0.43BS-0.57PT": 372,
        "0.08BZT-0.42BS-0.58PT": 480,
        "0.08BZT-0.42BS-0.585PT": 585,
        "0.08BZT-0.41BS-0.59PT": 546,
        "0.08BZT-0.4BS-0.60PT": 406,
        "BiScO3-PbTiO3": 450,
        "Bi(Zn1/2Ti1/2)O3-BiScO3-PbTiO3": 520,
        "Pb(Ni1/3Nb2/3)O3-BiScO3-PbTiO3": 522,
        "Pb(Sb1/2Nb1/2)O3-BiScO3-PbTiO3": 553,
        "BaTiO3-BiFeO3-PbTiO3": 380,
        "PZT-5A": 390
      },
      "property_unit": "pC/N",
      "family": "Perovskite"
    },
    "synthesis_data": {
      "method": "Solid State Reaction",
      "precursors": [
        "Sc2O3",
        "TiO2",
        "ZnO",
        "Bi2O3",
        "Pb3O4",
        "PVA"
      ],
      "steps": [
        "Weighing precursors according to stoichiometric ratio with 1 mol% excess of Bi2O3 and Pb3O4",
        "Ball milling in alcohol for 12 h",
        "Drying",
        "Calcination at 750 °C for 4 h",
        "Two rounds of milling and drying",
        "Granulation with 5 wt% PVA",
        "Uniaxial pressing at 200 MPa",
        "Heat treatment at 600 °C for 4 h",
        "Buried firing at 1000 °C for 3 h"
      ],
      "characterization_techniques": [
        "XRD",
        "FE-SEM",
        "P-E curve",
        "S-E curve",
        "d33 meter",
        "Impedance analysis",
        "Electromechanical coupling coefficient"
      ]
    },
    "article_metadata": {
      "doi": "10.1016/j.jeurceramsoc.2024.116945",
      "title": "Enhancing piezoelectric properties of BiScO3-PbTiO3 ceramics via- incorporation of Bi(Zn1/2Ti1/2)O3 with high spontaneous polarization",
      "journal": "Journal of the European Ceramic Society",
      "year": "2025",
      "isOpenAccess": false,
      "authors": [],
      "keywords": [
        "Ceramics",
        "Curie temperature",
        "High-temperature piezoelectrics",
        "Piezoelectric properties"
      ]
    }
  },
  "10.1016/j.jeurceramsoc.2024.116934": {
    "composition_data": {
      "compositions_property_values": {
        "(Ba0.85Ca0.15)(Zr0.1Ti0.9)O3": 513
      },
      "property_unit": "pC N-1",
      "family": "BCZT"
    },
    "synthesis_data": {
      "method": "Solid Phase Reaction & Vat Photopolymerization",
      "precursors": [
        "BaCO3",
        "CaCO3",
        "TiO2",
        "ZrO2",
        "Polyurethane acrylate",
        "1,6-hexanediol diacrylate (HDDA)",
        "Ethoxylated (5) pentaerythritol tetra acrylate (PPTTA)",
        "Bis(2,4,6-trimethylbenzoyl)phenylphosphine oxide (Omnirad 380)",
        "Solsperse 41000",
        "Silver glue",
        "Indium tin oxide (ITO)",
        "Polyethylene glycol terephthalate (PET)"
      ],
      "steps": [
        "Mixing BaCO3, CaCO3, TiO2, and ZrO2 with alcohol and ball milling for 24 hours.",
        "Calcination at 1300 °C for 3 hours.",
        "Second stage ball milling for 1 h, 2 h, 4 h, or 12 h.",
        "Mixing BCZT powder with light-sensitive oligomers, a diluent, photo-initiator, and dispersant (0.5 wt% of the ceramic powder) using a vacuum mixer for 300 s at 2500 rpm.",
        "Pouring the ceramic slurry into a VPP printer to produce a green body with a layer thickness of 30 μm.",
        "Designing the structure using CAD software (AutoCAD 2018).",
        "Debinding in a tube furnace at 425 °C for 4 h with ramp rates of 0.1 °C/min, 0.2 °C/min, or 0.3 °C/min.",
        "Sintering at 550 °C for 2 h to remove residual carbon.",
        "Heating at 3 °C/min to sintering temperature (1380 °C, 1400 °C, 1420 °C, 1440 °C) and holding for 3 h, followed by furnace cooling.",
        "Corona poling at 15 kV for 1 h.",
        "Gluing PET film covered with ITO to both sides of the BCZT scaffold with silver glue.",
        "Curing for 12 h at room temperature."
      ],
      "characterization_techniques": [
        "Rotational rheometer",
        "Scanning electron microscopy (SEM)",
        "X-ray diffraction (XRD)",
        "Thermogravimetry (TG)",
        "Differential thermogravimetry (DTG)",
        "Laser particle size analyzer",
        "Archimedes method",
        "Quasi-static piezoelectric constant d33 meter",
        "TF Analyzer 2000 E (P-E hysteresis loops)",
        "Optical microscopy"
      ]
    },
    "article_metadata": {
      "doi": "10.1016/j.jeurceramsoc.2024.116934",
      "title": "Enhanced piezoelectric properties of additively manufactured BCZT with an oriented ceramic lamellar structure formed via vat photopolymerization",
      "journal": "Journal of the European Ceramic Society",
      "year": "2025",
      "isOpenAccess": false,
      "authors": [
        {
          "name": "Lianzhong Zhao",
          "affiliation_id": "60017060",
          "affiliation_name": "Central South University",
          "affiliation_country": "China"
        },
        {
          "name": "Yan Zhang",
          "affiliation_id": "60017060",
          "affiliation_name": "Central South University",
          "affiliation_country": "China"
        },
        {
          "name": "Mingyang Yan",
          "affiliation_id": "60017060",
          "affiliation_name": "Central South University",
          "affiliation_country": "China"
        },
        {
          "name": "Jiang Li",
          "affiliation_id": "60017060",
          "affiliation_name": "Central South University",
          "affiliation_country": "China"
        },
        {
          "name": "Xiang Xiong",
          "affiliation_id": "60017060",
          "affiliation_name": "Central South University",
          "affiliation_country": "China"
        },
        {
          "name": "James Roscow",
          "affiliation_id": "60171481",
          "affiliation_name": "University of Bath, Department of Mechanical Engineering",
          "affiliation_country": "United Kingdom"
        },
        {
          "name": "Dou Zhang",
          "affiliation_id": "60017060",
          "affiliation_name": "Central South University",
          "affiliation_country": "China"
        },
        {
          "name": "Chris Bowen",
          "affiliation_id": "60171481",
          "affiliation_name": "University of Bath, Department of Mechanical Engineering",
          "affiliation_country": "United Kingdom"
        }
      ],
      "keywords": [
        "Piezoelectric ceramic",
        "Sensor",
        "Vat photopolymerization"
      ]
    }
  },
  "10.1016/j.physleta.2024.130165": {
    "composition_data": {
      "compositions_property_values": {
        "PMN-0.3PT": 12322,
        "MA": 10022,
        "R": 10019,
        "RC": 2580,
        "M": 68275
      },
      "property_unit": "pC/N",
      "family": "PMN-PT"
    },
    "synthesis_data": {
      "method": "",
      "precursors": [],
      "steps": [],
      "characterization_techniques": []
    },
    "article_metadata": {
      "doi": "10.1016/j.physleta.2024.130165",
      "title": "Giant piezoelectricity due to critical phenomena associated with restabilized rhombohedral phase in Pb(Mg1/3Nb2/3)O3–0.3PbTiO3",
      "journal": "Physics Letters, Section A: General, Atomic and Solid State Physics",
      "year": "2025",
      "isOpenAccess": false,
      "authors": [],
      "keywords": [
        "Critical phenomena",
        "Ferroelectric",
        "Phase transition",
        "Phenomenology",
        "Piezoelectricity",
        "Pressure",
        "Trigonal crystal system"
      ]
    }
  },
  "10.1016/j.jallcom.2025.178523": {
    "composition_data": {
      "compositions_property_values": {
        "(Na0.5Bi0.5)TiO3": null,
        "Ba(Ti0.98Zr0.02)O3": null,
        "0.88Na0.5Bi0.5TiO2.88Ba(Zr0.02Ti0.98)O3": 175
      },
      "property_unit": "pC/N",
      "family": "NBT-BZT"
    },
    "synthesis_data": {
      "method": "Conventional sintering",
      "precursors": [
        "Na2CO3",
        "Bi2O3",
        "TiO2",
        "BaCO3",
        "ZrO2"
      ],
      "steps": [
        "Weighing precursors stoichiometrically",
        "Ball milling for 24 hours at 300 rpm with alumina balls using acetone as mixing media",
        "Drying the mixed powders in an oven",
        "Calcination at 900°C for 3 hrs",
        "Preparation of disc-shaped pellets with ≈13 mm diameter under a uniaxial pressure of 200 MPa",
        "Sintering at 1150–1200°C for 2–4 hrs",
        "Annealing sintered pellets at 500°C for 1 hr (for XRD measurements)",
        "Thinning samples to ≈1 mm (for electrical property measurements)",
        "Electrode deposition using silver paste (for electrical property measurements)",
        "Annealing at 500°C for 1 hr (for electrical property measurements)",
        "Poling with a DC field of 4–5 kV/mm for 15–30 min in a silicone oil bath"
      ],
      "characterization_techniques": [
        "X-ray Diffraction (XRD)",
        "Archimedes principle",
        "Dielectric measurement (LCR meter)",
        "Piezoelectric coefficient measurement (d33 meter)",
        "Ferroelectric and strain measurements (Radiant Precision Premier II loop tracer)",
        "Rietveld refinement (FULLPROF software)",
        "Raman Spectroscopy"
      ]
    },
    "article_metadata": {
      "doi": "10.1016/j.jallcom.2025.178523",
      "title": "Enhanced piezoelectric, ferroelectric and dielectric response in (Na0.5Bi0.5) TiO3-based piezoceramics",
      "journal": "Journal of Alloys and Compounds",
      "year": "2025",
      "isOpenAccess": false,
      "authors": [
        {
          "name": "Ekta Kumari",
          "affiliation_id": "60104342",
          "affiliation_name": "Indian Institute of Technology Patna",
          "affiliation_country": "India"
        },
        {
          "name": " Monika",
          "affiliation_id": "60014097",
          "affiliation_name": "Indian Institute of Science",
          "affiliation_country": "India"
        },
        {
          "name": "Ajay Kumar Kalyani",
          "affiliation_id": "60104342",
          "affiliation_name": "Indian Institute of Technology Patna",
          "affiliation_country": "India"
        }
      ],
      "keywords": [
        "Crystal structure",
        "Dielectric constant",
        "Lead-free ferroelectric compounds",
        "Piezoelectric materials"
      ]
    }
  },
  "10.1016/j.jallcom.2024.178322": {
    "composition_data": {
      "compositions_property_values": {
        "0.999(0.7BiFeO3-0.3BaTiO3)-0.001(Bi0.5Na0.5)TiO3-5 mol%Bi2O3": 202
      },
      "property_unit": "pC/N",
      "family": "BF-BT"
    },
    "synthesis_data": {
      "method": "Solid-state reaction",
      "precursors": [
        "BiFeO3",
        "BaTiO3",
        "Bi0.5Na0.5TiO3",
        "Bi2O3"
      ],
      "steps": [
        "A series of (1-x)(0.7BiFeO3-0.3BaTiO3)- x(Bi0.5Na0.5)TiO3-5 mol% Bi2O3 (x = 0.000, 0.001, 0.002, 0.003) ceramics were prepared."
      ],
      "characterization_techniques": [
        "XRD",
        "Rietveld refinement",
        "SEM",
        "Raman Spectroscopy",
        "XPS",
        "PFM",
        "Dielectric measurements",
        "Polarization-electric field (P-E) loops",
        "Bipolar strain loops",
        "Unipolar strain loops"
      ]
    },
    "article_metadata": {
      "doi": "10.1016/j.jallcom.2024.178322",
      "title": "Enhanced electrical properties of (Bi0.5Na0.5)TiO3-modified BiFeO3-BaTiO3 lead-free ceramics",
      "journal": "Journal of Alloys and Compounds",
      "year": "2025",
      "isOpenAccess": false,
      "authors": [
        {
          "name": "Zhongqin Yang",
          "affiliation_id": "60016521",
          "affiliation_name": "Sichuan University",
          "affiliation_country": "China"
        },
        {
          "name": "Mingyue Mo",
          "affiliation_id": "60016521",
          "affiliation_name": "Sichuan University",
          "affiliation_country": "China"
        },
        {
          "name": "Ning Chen",
          "affiliation_id": "60016521",
          "affiliation_name": "Sichuan University",
          "affiliation_country": "China"
        },
        {
          "name": "Manjing Tang",
          "affiliation_id": "60016521",
          "affiliation_name": "Sichuan University",
          "affiliation_country": "China"
        },
        {
          "name": "Zhi Tan",
          "affiliation_id": "60016521",
          "affiliation_name": "Sichuan University",
          "affiliation_country": "China"
        },
        {
          "name": "Jie Xing",
          "affiliation_id": "60016521",
          "affiliation_name": "Sichuan University",
          "affiliation_country": "China"
        },
        {
          "name": "Jianguo Zhu",
          "affiliation_id": "60016521",
          "affiliation_name": "Sichuan University",
          "affiliation_country": "China"
        }
      ],
      "keywords": [
        "BiFeO3-BaTiO3",
        "Lead-free ceramics",
        "Phase transition temperature",
        "Piezoelectric properties"
      ]
    }
  },
  "10.1016/j.jallcom.2024.178038": {
    "composition_data": {
      "compositions_property_values": {
        "PbZr0.52Ti0.48O3": null,
        "TiO2": null,
        "LaNiO3": null,
        "LaNiO3/TiO2": null,
        "PbTiO3": null
      },
      "property_unit": "pm/V",
      "family": "Perovskite"
    },
    "synthesis_data": {
      "method": "Spin Coating",
      "precursors": [
        "Lanthanum(III) nitrate",
        "Nickel(II) nitrate",
        "Ethylene glycol",
        "Ti-n butoxide",
        "Lead(II) acetate",
        "Zirconium(IV) n-butoxide",
        "Titanium(IV) n-butoxide",
        "Polyvinyl pyrrolidone",
        "Distilled water"
      ],
      "steps": [
        "0.1 M Lanthanum(III) nitrate and Nickel(II) nitrate solution prepared in glacial acetic acid with 0.01 M ethylene glycol, stirred for 1 hr.",
        "0.3 M Ti-n butoxide solution prepared in glacial acetic acid, stirred for 1 hr, then 0.01 M ethylene glycol added and stirred for 1 hr.",
        "0.1 M Lead(II) acetate solution prepared in glacial acetic acid, stoichiometric Zirconium(IV) n-butoxide and Titanium(IV) n-butoxide added separately and stirred.",
        "Distilled water and ethylene glycol added to the lead precursor solution and stirred for 30 mins.",
        "10 wt% Polyvinyl pyrrolidone added and stirred for 1 hr.",
        "Filtered using Whatman filter paper.",
        "Spin coating at 4000 rpm for 30 s to prepare buffer layers (TiO, LNO, LNO/TiO).",
        "Annealed buffer layers at 650 °C for 30 mins.",
        "Spin coating PZT film at 4000 rpm for 30 s.",
        "Two-step annealing process: 400 °C for 2 mins and 650 °C for 2 mins.",
        "12 cycles to achieve ~1000 nm thickness.",
        "Final annealing at 650 °C for 30 mins in open-air furnace."
      ],
      "characterization_techniques": [
        "XRD",
        "FESEM",
        "FIB",
        "ImageJ",
        "DC Sputtering",
        "Sawyer-Tower circuit",
        "Oscilloscope",
        "Impedance interface",
        "Two-probe electric station",
        "Hot-chuck"
      ]
    },
    "article_metadata": {
      "doi": "10.1016/j.jallcom.2024.178038",
      "title": "Improving the thermal stability of 180° domain switching by engineering the ferroelectric/electrode interface",
      "journal": "Journal of Alloys and Compounds",
      "year": "2025",
      "isOpenAccess": false,
      "authors": [
        {
          "name": "Antony Jeyaseelan",
          "affiliation_id": "60103616",
          "affiliation_name": "Kongju National University",
          "affiliation_country": "South Korea"
        },
        {
          "name": "Sujaya Kumar Vishwanath",
          "affiliation_id": "60014097",
          "affiliation_name": "Indian Institute of Science",
          "affiliation_country": "India"
        },
        {
          "name": "Sukeun Yoon",
          "affiliation_id": "60103616",
          "affiliation_name": "Kongju National University",
          "affiliation_country": "South Korea"
        },
        {
          "name": "Jihoon Kim",
          "affiliation_id": "60103616",
          "affiliation_name": "Kongju National University",
          "affiliation_country": "South Korea"
        }
      ],
      "keywords": [
        "Buffer interface",
        "Dielectrics",
        "Ferroelectricity",
        "FESEM",
        "Thin film",
        "XRD"
      ]
    }
  },
  "10.1016/j.jallcom.2024.178034": {
    "composition_data": {
      "compositions_property_values": {
        "lead zirconate titanate": 373,
        "Pb (Mg1/3Nb2/3) O3-PbTiO3": 1881,
        "Pb(In1/2Nb1/2)O3-Pb(Mg1/3Nb2/3)O3-PbTiO3": 1624,
        "Mn-doped Pb(In1/2Nb1/2)O3-Pb(Mg1/3Nb2/3)O3-PbTiO3": 1161,
        "PZNN-PT": 154,
        "0.28Pb(In1/2Nb1/2)O3-0.42Pb(Mg1/3Nb2/3)O3-0.30PbTiO3 + 1.0 mol% Mn": 1161
      },
      "property_unit": "pC/N",
      "family": "Perovskite"
    },
    "synthesis_data": {
      "method": "Modified Bridgman method",
      "precursors": [
        "Pb(In1/2Nb1/2)O3",
        "Pb(Mg1/3Nb2/3)O3",
        "PbTiO3",
        "Mn"
      ],
      "steps": [
        "Growth of 1.0 mol% Mn-doped 0.28Pb(In1/2Nb1/2)O3-0.42Pb(Mg1/3Nb2/3)O3-0.30PbTiO3 single crystal along [001] using the modified Bridgman method.",
        "Cutting the single crystal into 6 x 6 x 0.38 mm³ unit sheets.",
        "Extraction of unit sheets from the same horizontal cross-section of the single crystal boule.",
        "Annealing at 600 °C for 4 hours.",
        "Cleaning the unit sheets.",
        "Deposition of 100 nm thick gold layers on the surface by sputtering.",
        "Creation of electrically parallel structure by leaving 0.5 mm wide insulating margins during electrode plating.",
        "Direct current polarization (DCP) along the [001] direction at 135 °C, 1 kV/mm, and 10 minutes.",
        "Bonding 15 layers of unit sheets using epoxy in an electrical parallel and mechanical series configuration.",
        "Affixing zirconia ceramic sheets (0.5 mm thickness) to the top and bottom surfaces.",
        "Applying 5 MPa pressure longitudinally using an isostatic press.",
        "Static curing for 48 hours.",
        "Finishing the PSAs to dimensions of 6 x 6 x 6.7 mm³."
      ],
      "characterization_techniques": [
        "Quasi-static d33 meter",
        "LCR meter",
        "Ferroelectric test system",
        "Polarized light microscope",
        "Laser sensor",
        "High-voltage amplifier",
        "Temperature control"
      ]
    },
    "article_metadata": {
      "doi": "10.1016/j.jallcom.2024.178034",
      "title": "Low hysteresis and strong stability of piezoelectric stack actuators based on the Mn-doped Pb (In1/2Nb1/2) O3-Pb (Mg1/3Nb2/3) O3-PbTiO3 single crystal",
      "journal": "Journal of Alloys and Compounds",
      "year": "2025",
      "isOpenAccess": false,
      "authors": [],
      "keywords": [
        "Hysteresis",
        "Piezoelectric single crystals",
        "Piezoelectric stack actuators"
      ]
    }
  },
  "10.1016/j.jallcom.2024.177690": {
    "composition_data": {
      "compositions_property_values": {
        "(K0.5Na0.5)0.99Eu0.01NbO3": null,
        "(K0.5Na0.5)1.00Eu0.01NbO3": 135,
        "(K0.5Na0.5)1.01Eu0.01NbO3": null,
        "K6Nb10.9O30": null,
        "KNbO3": null
      },
      "property_unit": "pC/N",
      "family": "KNN"
    },
    "synthesis_data": {
      "method": "Solid-state reaction",
      "precursors": [
        "K2CO3",
        "Na2CO3",
        "Nb2O5",
        "Eu2O3",
        "PVA"
      ],
      "steps": [
        "Drying K2CO3 and Na2CO3 powders at 150 °C for 1 h.",
        "Weighing powders according to compositions ((K0.5Na0.5) x Eu0.01NbO3 x = 0.99, 1.00, and 1.01).",
        "Milling powders with zirconia balls in ethanol for 24 hours.",
        "Drying the milled powder at 100 °C.",
        "Calcining the powder at 850 °C for 4 h.",
        "Adding polyvinyl alcohol (PVA) to the calcined powder as a binder.",
        "Uniaxial pressing the powder into pellets with a thickness of 1 mm and a diameter of 10 mm.",
        "Heating the pellets to 850 °C for 1 h to burn out PVA.",
        "Sintering the pellets at 1170 °C for 3 h."
      ],
      "characterization_techniques": [
        "XRD",
        "SEM",
        "Ferroelectric measurement system",
        "Piezo-d33-meter",
        "Impedance analyzer",
        "Fluorometer",
        "UV spectrophotometer",
        "XPS"
      ]
    },
    "article_metadata": {
      "doi": "10.1016/j.jallcom.2024.177690",
      "title": "Synthesis and characterization of Eu-doped (K0.5Na0.5)NbO3 ceramics with enhanced ferroelectric, photochromic, and luminescent properties",
      "journal": "Journal of Alloys and Compounds",
      "year": "2025",
      "isOpenAccess": false,
      "authors": [
        {
          "name": "Hae In Choi",
          "affiliation_id": "60014156",
          "affiliation_name": "Soongsil University",
          "affiliation_country": "South Korea"
        },
        {
          "name": "Jae Ho Han",
          "affiliation_id": "60014156",
          "affiliation_name": "Soongsil University",
          "affiliation_country": "South Korea"
        },
        {
          "name": "Chae Yeon Lee",
          "affiliation_id": "60014156",
          "affiliation_name": "Soongsil University",
          "affiliation_country": "South Korea"
        },
        {
          "name": "Myang Hwan Lee",
          "affiliation_id": "60012178",
          "affiliation_name": "Changwon National University",
          "affiliation_country": "South Korea"
        },
        {
          "name": "Tae Kwon Song",
          "affiliation_id": "60012178",
          "affiliation_name": "Changwon National University",
          "affiliation_country": "South Korea"
        },
        {
          "name": "Yun Sang Lee",
          "affiliation_id": "60014156",
          "affiliation_name": "Soongsil University",
          "affiliation_country": "South Korea"
        }
      ],
      "keywords": [
        "Ceramic",
        "Eu2O3",
        "Ferroelectric",
        "KNN",
        "Luminescent"
      ]
    }
  },
  "10.1016/j.jallcom.2024.177686": {
    "composition_data": {
      "compositions_property_values": {
        "Nd-PZT": 550,
        "PBZTN": 864,
        "PBZTNB": 744,
        "Sm-PMN-PT": 1500,
        "Sm-PBZT-PSN": 610,
        "Textured PIN-PSN-PT": 1100,
        "PNN-PZT": 986,
        "BS-PT-BZH": 461,
        "Textured PZT": 760,
        "BS-PT-PMnN": 280,
        "0.01Ta-Sm-PZT": 530,
        "0.00Ta-Sm-PZT": 513
      },
      "property_unit": "pC/N",
      "family": "PZT"
    },
    "synthesis_data": {
      "method": "oxide mixing solid-state reaction",
      "precursors": [
        "PbO",
        "ZrO2",
        "TiO2",
        "Sm2O3",
        "Ta2O5"
      ],
      "steps": [
        "Weighing powders by required molar proportions",
        "Wet-ball milling for 8 h",
        "Calcination at 850 °C for 2 h",
        "Sintering between 1150 and 1200 °C for 2 h",
        "Coating with silver",
        "Poling in silicone oil at 150 °C under 3 kV/mm for 0.5 h"
      ],
      "characterization_techniques": [
        "Quasi-static piezoelectric meter",
        "Impedance meter",
        "Radiant Precision Premier II",
        "Piezoresponse force microscopy (PFM)",
        "X-ray photoelectron spectroscopy (XPS)",
        "X-ray diffraction (XRD)",
        "Raman Spectroscopy",
        "Scanning electron microscope (SEM)"
      ]
    },
    "article_metadata": {
      "doi": "10.1016/j.jallcom.2024.177686",
      "title": "Ultrahigh temperature stability in heterovalent-ion doped PZT ceramics",
      "journal": "Journal of Alloys and Compounds",
      "year": "2025",
      "isOpenAccess": false,
      "authors": [
        {
          "name": "Hong Liu",
          "affiliation_id": "60016521",
          "affiliation_name": "Sichuan University",
          "affiliation_country": "China"
        },
        {
          "name": "Wanfeng Zhuang",
          "affiliation_id": "60016521",
          "affiliation_name": "Sichuan University",
          "affiliation_country": "China"
        },
        {
          "name": "Ning Chen",
          "affiliation_id": "60016521",
          "affiliation_name": "Sichuan University",
          "affiliation_country": "China"
        },
        {
          "name": "Hao Chen",
          "affiliation_id": "60016521",
          "affiliation_name": "Sichuan University",
          "affiliation_country": "China"
        },
        {
          "name": "Weiling Wang",
          "affiliation_id": "60016521",
          "affiliation_name": "Sichuan University",
          "affiliation_country": "China"
        },
        {
          "name": "Jie Xing",
          "affiliation_id": "60016521",
          "affiliation_name": "Sichuan University",
          "affiliation_country": "China"
        },
        {
          "name": "Jianguo Zhu",
          "affiliation_id": "60016521",
          "affiliation_name": "Sichuan University",
          "affiliation_country": "China"
        }
      ],
      "keywords": [
        "Defect dipole",
        "Piezoelectric coefficient",
        "PZT",
        "Ta doping",
        "Temperature stability"
      ]
    }
  },
  "10.1016/j.jallcom.2024.177640": {
    "composition_data": {
      "compositions_property_values": {
        "0.72Pb(Mg1/3Nb2/3)O3-0.28PbTiO3 + 2.5%Sm, 0.0%Pr": 1532,
        "0.72Pb(Mg1/3Nb2/3)O3-0.28PbTiO3 + 2.0%Sm, 0.5%Pr": 1547,
        "0.72Pb(Mg1/3Nb2/3)O3-0.28PbTiO3 + 1.5%Sm, 1.0%Pr": 1318,
        "0.72Pb(Mg1/3Nb2/3)O3-0.28PbTiO3 + 1.0%Sm, 1.5%Pr": 1014,
        "0.72Pb(Mg1/3Nb2/3)O3-0.28PbTiO3 + 0.5%Sm, 2.0%Pr": 819
      },
      "property_unit": "pC/N",
      "family": "PMN-PT"
    },
    "synthesis_data": {
      "method": "Two-step sintering",
      "precursors": [
        "MgO",
        "Nb2O5",
        "PbO",
        "TiO2",
        "Sm2O3",
        "Pr6O11"
      ],
      "steps": [
        "Mixing high-purity MgO and Nb2O5 powders and calcining at 1100°C for 5 hours to produce columbite precursor.",
        "Mixing MgNb2O6, PbO, TiO2, Sm2O3, and Pr6O11 and calcining at 800°C for 3 hours to generate PMN-PT powder.",
        "Pressing PMN-PT powders into 13 mm-diameter cylinders by uniaxial dry pressing.",
        "Sintering the cylinders into ceramics in an oxygen atmosphere at 1200–1240°C.",
        "Sintering under a uniaxial pressure of 100 MPa to improve densities and eliminate porosity."
      ],
      "characterization_techniques": [
        "UV-Vis spectrophotometer",
        "XRD",
        "SEM",
        "Piezoelectric coefficient measurement",
        "P-E loops",
        "Impedance analyzer"
      ]
    },
    "article_metadata": {
      "doi": "10.1016/j.jallcom.2024.177640",
      "title": "Significantly enhanced piezoelectric properties in PMN-PT transparent ceramics by Sm/Pr co-doping",
      "journal": "Journal of Alloys and Compounds",
      "year": "2025",
      "isOpenAccess": false,
      "authors": [],
      "keywords": [
        "Co-doping",
        "PMN-PT",
        "Transparent piezoelectric ceramics",
        "Transparent ceramics"
      ]
    }
  },
  "10.1016/j.jallcom.2024.177342": {
    "composition_data": {
      "compositions_property_values": {
        "0.7BiFeO3-0.3BaTiO3-0.04BaZrTiO3": 502,
        "0.7BiFeO3-0.297BaTiO3+0.003BiGaO3": 466,
        "0.69BiFeO3-0.31BaTiO3-0.005(Bi0.5Na0.5TiO3-0.2Bi0.5K0.5TiO3)-0.025BaZrTiO3": 749,
        "0.74BiFeO3-0.25BaTiO3-0.01Bi0.5K0.5TiO3+1%MnO2": 200,
        "0.66BiFeO3-0.30BaTiO3-0.04BiAlO3": 310,
        "0.68BiFeO3-0.32BaTiO3": 451,
        "0.7BiFeO3-(0.3-x)BaTiO3-xBi0.5Na0.5TiO3": 332,
        "0.69BiFeO3-0.31BaTiO3+0.005(0.8Bi0.5Na0.5TiO3-0.2Bi0.5K0.5TiO3)": 419,
        "0.69BiFeO3-0.31BaTiO3+0.01(0.8Bi0.5Na0.5TiO3-0.2Bi0.5K0.5TiO3)": 687,
        "0.69BiFeO3-0.31BaTiO3+0.015(0.8Bi0.5Na0.5TiO3-0.2Bi0.5K0.5TiO3)": 681,
        "0.69BiFeO3-0.31BaTiO3+0.025(0.8Bi0.5Na0.5TiO3-0.2Bi0.5K0.5TiO3)": 571
      },
      "property_unit": "pC/N",
      "family": "BF-BT"
    },
    "synthesis_data": {
      "method": "Solid-state reaction",
      "precursors": [
        "Bi2O3",
        "Fe2O3",
        "BaCO3",
        "TiO2",
        "Bi0.5Na0.5TiO3",
        "Bi0.5K0.5TiO3",
        "PVA"
      ],
      "steps": [
        "Weighed powder was ground with zirconia balls in ethanol for 24 h.",
        "Dried at 100 °C for 12 h.",
        "Calcined in air at 760 °C for 6 h at a rate of 2 °C per minute.",
        "8 wt% of polyvinyl alcohol (PVA) was added to the powder as a binder.",
        "Pressed under uniaxial pressure of 10 MPa to form discs with a diameter of 8 mm.",
        "Sintered at 970 °C for 6 h.",
        "Sintered at 600 °C for 3 h to remove the PVA.",
        "Silver paste was applied to the surfaces and fired at 450 °C for 30 min.",
        "Polarised in silicone oil at 110 °C for 15 min using a DC field of 5 kV/cm."
      ],
      "characterization_techniques": [
        "X-ray diffraction",
        "Scanning electron microscope",
        "LCR analyzer",
        "Ferroelectric detection system",
        "High-temperature in-situ d33 measurement instrument",
        "Transmission Electron Microscopy",
        "X-ray photoelectron spectra"
      ]
    },
    "article_metadata": {
      "doi": "10.1016/j.jallcom.2024.177342",
      "title": "High-temperature piezoelectric properties and thermal stability of BF-BT-based ceramics by double A-site ion modification",
      "journal": "Journal of Alloys and Compounds",
      "year": "2025",
      "isOpenAccess": false,
      "authors": [
        {
          "name": "Huabin Yang",
          "affiliation_id": "60008919",
          "affiliation_name": "Guilin University of Electronic Technology",
          "affiliation_country": "China"
        },
        {
          "name": "Qiuling Luo",
          "affiliation_id": "60008919",
          "affiliation_name": "Guilin University of Electronic Technology",
          "affiliation_country": "China"
        },
        {
          "name": "Xueting Wang",
          "affiliation_id": "60008919",
          "affiliation_name": "Guilin University of Electronic Technology",
          "affiliation_country": "China"
        },
        {
          "name": "Jiaming Zhu",
          "affiliation_id": "60008919",
          "affiliation_name": "Guilin University of Electronic Technology",
          "affiliation_country": "China"
        },
        {
          "name": "Hua Tan",
          "affiliation_id": "60025761",
          "affiliation_name": "Huazhong University of Science and Technology",
          "affiliation_country": "China"
        },
        {
          "name": "Haibo Zhang",
          "affiliation_id": "118997595",
          "affiliation_name": "Guangdong HUST Industrial Technology Research Institute",
          "affiliation_country": "China"
        },
        {
          "name": "Ling Yang",
          "affiliation_id": "60008919",
          "affiliation_name": "Guilin University of Electronic Technology",
          "affiliation_country": "China"
        },
        {
          "name": "Qiaohong Chen",
          "affiliation_id": "60008919",
          "affiliation_name": "Guilin University of Electronic Technology",
          "affiliation_country": "China"
        },
        {
          "name": "Shibo Guan",
          "affiliation_id": "60175826",
          "affiliation_name": "Tongren University",
          "affiliation_country": "China"
        }
      ],
      "keywords": [
        "In-situ depolarization",
        "Lead-free piezoelectric ceramics",
        "PNRs",
        "Thermal stability"
      ]
    }
  },
  "10.1016/j.jallcom.2024.177343": {
    "composition_data": {
      "compositions_property_values": {
        "Bi5Ti3FeO15": 7.1,
        "Bi5Ti3FeO15-2Yb": 20.1,
        "Bi5Ti3FeO15-4Yb": 21.4,
        "Bi5Ti3FeO15-6Yb": 20.4,
        "Bi5Ti3FeO15-8Yb": 19.7,
        "Bi5Ti3FeO15-10Yb": 21.0,
        "Bi5Ti3FeO15-15Yb": 17.0,
        "Bi5Ti3FeO15-20Yb": 14.0,
        "Bi4.96Yb0.04Ti3FeO15": 21.4,
        "Bi5Ti3Fe0.96Mn0.04O15": 23.0,
        "0.75Bi5Ti3FeO15-0.25CaBi4Ti4O15": 18.6,
        "Bi4.8(NaCe)0.1Ti3FeO15": 13.4,
        "Bi5Ti2.2Fe1.4Nb0.4O15": 10.0
      },
      "property_unit": "pC/N",
      "family": "Bi5Ti3FeO15"
    },
    "synthesis_data": {
      "method": "Solid-state reaction",
      "precursors": [
        "Bi2O3",
        "TiO2",
        "Fe2O3",
        "Yb2O3"
      ],
      "steps": [
        "Weighing precursors in stoichiometric ratios",
        "Mixing and milling raw materials with ZrO2 balls in ethanol for 12 h",
        "Drying the mixture",
        "Calcination at 750 °C for 3 h",
        "Granulation with polyvinyl alcohol (PVA) binders",
        "Pressing into disks 12 mm in diameter and 1.0 mm in thickness",
        "Heating at 650 °C to burn off PVA binder",
        "Sintering at 1050–1060 °C for 3 h at a heating rate of 3 °C/min in an aluminum oxide crucible"
      ],
      "characterization_techniques": [
        "XRD",
        "Raman Spectroscopy",
        "FE-SEM",
        "Impedance Analyzer",
        "Source Meter",
        "TF 2000E Analyzer",
        "YE2730A d33 meter"
      ]
    },
    "article_metadata": {
      "doi": "10.1016/j.jallcom.2024.177343",
      "title": "Superior piezoelectric performance in ytterbium-substituted high-TC Bi5Ti3FeO15",
      "journal": "Journal of Alloys and Compounds",
      "year": "2025",
      "isOpenAccess": false,
      "authors": [
        {
          "name": "Xin Yu Yu",
          "affiliation_id": "60127533",
          "affiliation_name": "State Key Laboratory of Crystal Materials",
          "affiliation_country": "China"
        },
        {
          "name": "Xiang Yi Gao",
          "affiliation_id": "101658686",
          "affiliation_name": "Shandong Experimental High School",
          "affiliation_country": "China"
        },
        {
          "name": "Qian Wang",
          "affiliation_id": "60127533",
          "affiliation_name": "State Key Laboratory of Crystal Materials",
          "affiliation_country": "China"
        },
        {
          "name": "Hui Lin Li",
          "affiliation_id": "60127533",
          "affiliation_name": "State Key Laboratory of Crystal Materials",
          "affiliation_country": "China"
        },
        {
          "name": "Yi Jun Wan",
          "affiliation_id": "60127533",
          "affiliation_name": "State Key Laboratory of Crystal Materials",
          "affiliation_country": "China"
        },
        {
          "name": "En Meng Liang",
          "affiliation_id": "60127533",
          "affiliation_name": "State Key Laboratory of Crystal Materials",
          "affiliation_country": "China"
        },
        {
          "name": "Chun Ming Wang",
          "affiliation_id": "60127533",
          "affiliation_name": "State Key Laboratory of Crystal Materials",
          "affiliation_country": "China"
        }
      ],
      "keywords": [
        "Bismuth layer-structured ferroelectrics (BLSFs)",
        "Bismuth titanate-ferrite (Bi5Ti3FeO15)",
        "High Curie temperature (High-TC)",
        "High-temperature piezoelectric sensors",
        "Piezoelectric ceramics",
        "Ytterbium oxide (Yb2O3)"
      ]
    }
  },
  "10.1016/j.jallcom.2024.177378": {
    "composition_data": {
      "compositions_property_values": {
        "Pb(Zn1/3Nb2/3)0.1(Hf0.49Ti0.51)0.9O3": 550
      },
      "property_unit": "pC/N",
      "family": "perovskite"
    },
    "synthesis_data": {
      "method": "columbite precursor method",
      "precursors": [
        "ZnO",
        "Nb2O5",
        "Pb3O4",
        "HfO2",
        "TiO2"
      ],
      "steps": [
        "Synthesize ZnNb2O6 precursor at 1000 °C using ZnO and Nb2O5.",
        "Mix ZnNb2O6 with Pb3O4, HfO2, and TiO2.",
        "Ball mill the mixture.",
        "Calcine at 850 °C for 2 h.",
        "Press the calcined material.",
        "Sinter at 1050 °C for 2 h.",
        "Apply a polarized electric field of 4 kV/mm for 30 min at 120 °C in silicone oil."
      ],
      "characterization_techniques": [
        "SEM",
        "XRD",
        "d33 tester",
        "digital bridge",
        "ferroelectric test system",
        "impedance analyzer"
      ]
    },
    "article_metadata": {
      "doi": "10.1016/j.jallcom.2024.177378",
      "title": "Outstanding energy harvesting figure of merit and power density in perovskite-type Pb[(Zn1/3Nb2/3),(Hf0.49Ti0.51)]O3 piezoceramics",
      "journal": "Journal of Alloys and Compounds",
      "year": "2025",
      "isOpenAccess": false,
      "authors": [],
      "keywords": [
        "Energy harvesting",
        "Ferroelectric polarization",
        "Figure of merit",
        "Morphotropic phase boundary",
        "Piezoceramic"
      ]
    }
  },
  "10.1016/j.jallcom.2024.177021": {
    "composition_data": {
      "compositions_property_values": {
        "Bi3Ti1.5W0.5O9": "None",
        "Bi3Ti1.5.0Nb0.00W0.5O9": "None",
        "Bi3Ti1.4.99Nb0.01W0.5O9": "None",
        "Bi3Ti1.4.98Nb0.02W0.5O9": 13,
        "Bi3Ti1.4.96Nb0.04W0.5O9": "None",
        "Bi3Ti1.4.94Nb0.06W0.5O9": "None"
      },
      "property_unit": "pC/N",
      "family": "BLSFs"
    },
    "synthesis_data": {
      "method": "Ball milling and Sintering",
      "precursors": [
        "Bi2O3",
        "WO3",
        "Nb2O5",
        "TiO2"
      ],
      "steps": [
        "Ball milling with zirconia balls and anhydrous ethanol (mass ratio 1:2:1.5, 24 h)",
        "Pre-sintering at 800 °C for 2 h",
        "Pelletizing with 5 wt% polyvinyl alcohol (PVA)",
        "Ageing for 24 h",
        "Applying a pressure of 16 MPa and debonding",
        "Sintering in a muffle furnace between 1010 and 1030 °C"
      ],
      "characterization_techniques": [
        "XRD",
        "Raman Spectroscopy",
        "XPS",
        "SEM",
        "Impedance Analyser",
        "Insulation Resistivity Meter",
        "Ferroelectric Analyser",
        "Quasi-static d33 measuring device"
      ]
    },
    "article_metadata": {
      "doi": "10.1016/j.jallcom.2024.177021",
      "title": "Deciphering the piezoelectric and conductive mechanisms of Nb-doped Bi3Ti1.5W0.5O9 high-temperature piezoelectric ceramics",
      "journal": "Journal of Alloys and Compounds",
      "year": "2025",
      "isOpenAccess": false,
      "authors": [
        {
          "name": "Benjin Xu",
          "affiliation_id": "60073571",
          "affiliation_name": "Jingdezhen Ceramic University",
          "affiliation_country": "China"
        },
        {
          "name": "Xiangping Jiang",
          "affiliation_id": "60073571",
          "affiliation_name": "Jingdezhen Ceramic University",
          "affiliation_country": "China"
        },
        {
          "name": "Renfen Zeng",
          "affiliation_id": "60073571",
          "affiliation_name": "Jingdezhen Ceramic University",
          "affiliation_country": "China"
        },
        {
          "name": "Xin Nie",
          "affiliation_id": "60073571",
          "affiliation_name": "Jingdezhen Ceramic University",
          "affiliation_country": "China"
        },
        {
          "name": "Chao Chen",
          "affiliation_id": "60073571",
          "affiliation_name": "Jingdezhen Ceramic University",
          "affiliation_country": "China"
        },
        {
          "name": "Xiaokun Huang",
          "affiliation_id": "60073571",
          "affiliation_name": "Jingdezhen Ceramic University",
          "affiliation_country": "China"
        },
        {
          "name": "Na Tu",
          "affiliation_id": "60073571",
          "affiliation_name": "Jingdezhen Ceramic University",
          "affiliation_country": "China"
        },
        {
          "name": "Chong Zhao",
          "affiliation_id": "60073571",
