Repository: slimeslab/ComProScanner

## Overview

ComProScanner is a multi-agent framework designed to extract composition-property relationships from scientific articles in materials science. It automates the entire workflow from metadata collection to data extraction, evaluation, and visualization.

**Key Features:**

- 📚 Multi-publisher support (Elsevier, Springer, Wiley, IOP, local PDFs)
- 🤖 Agentic extraction using CrewAI framework
- 🔍 RAG-powered context retrieval for cost effective automation with accuracy
- 📊 Comprehensive evaluation and visualization tools
- 🎯 Customizable extraction workflows
- 🌐 Knowledge graph generation

File: examples/piezo_test/model-outputs/google/gemma-3-27b-it-piezo-ceramic-test-results.json (part 5 of 8)
{
      "title": "Macroscopic polarization enhancement boosting piezo-photocatalytic performance of Bi4Ti3O12 via La-doping",
      "journal": "Ceramics International",
      "year": "2025",
      "isOpenAccess": false,
      "authors": [
        {
          "name": "Sihai Sun",
          "affiliation_id": "60024542",
          "affiliation_name": "South China University of Technology",
          "affiliation_country": "China"
        },
        {
          "name": "Qian Dong",
          "affiliation_id": "60024542",
          "affiliation_name": "South China University of Technology",
          "affiliation_country": "China"
        },
        {
          "name": "Zhiwu Chen",
          "affiliation_id": "60024542",
          "affiliation_name": "South China University of Technology",
          "affiliation_country": "China"
        }
      ],
      "keywords": [
        "Bi4-xLaxTi3O12",
        "Nanosheets",
        "Piezo-photocatalytic",
        "Piezoelectrics",
        "Water purification"
      ]
    }
  },
  "10.1016/j.ceramint.2024.11.249": {
    "composition_data": {
      "compositions_property_values": {
        "Bi4Ti3O12": 0
      },
      "property_unit": "pC/N",
      "family": "Bi4Ti3O12"
    },
    "synthesis_data": {
      "method": "Solid-state reaction",
      "precursors": [
        "Bi2O3",
        "TiO2",
        "Graphite",
        "Sulfuric acid",
        "Potassium permanganate",
        "Sodium nitrate",
        "Hydrogen peroxide",
        "Hydrochloric acid",
        "Sodium dithionite",
        "Hydrazine hydrate",
        "Sodium hydroxide",
        "Acetic acid",
        "Chitosan",
        "Graphene oxide",
        "Reduced graphene oxide"
      ],
      "steps": [
        "Milling of Bi2O3 and TiO2 powders using an agate mortar and pestle.",
        "Drying of Bi2O3 and TiO2 powders at 150 °C.",
        "Treatment of shrimp shells in a 10% w/v sodium hydroxide solution to remove proteins.",
        "Treatment with hydrochloric acid to remove calcium and obtain chitin.",
        "Washing and drying to produce chitin flakes.",
        "Deacetylation of chitin flakes in a 45% w/v sodium hydroxide solution in an autoclave.",
        "Dissolving chitosan flakes in a 2% acetic acid solution.",
        "Neutralizing with 1N NaOH to pH 8.",
        "Washing and drying to obtain pure chitosan.",
        "Mixing 1 g graphite powder, 1 g NaNO3, and 30 ml concentrated H2SO4, stirring at 100 rpm for 30 min in an ice bath.",
        "Adding 3 g KMnO4 while maintaining the temperature below 12 °C.",
        "Heating to 40 °C and stirring for 2 h.",
        "Adding 50 ml distilled water and stirring at 98 °C for 40 min.",
        "Adding 16 ml H2O2 (50%) and diluting with 260 ml distilled water.",
        "Purifying by centrifugation, washing with 5% HCl and distilled water until neutral pH.",
        "Drying under vacuum at 60 °C to obtain GO.",
        "Dispersing 50 mg GO in 50 mL deionized water and sonicating for 1 h.",
        "Adding 5 mL hydrazine (N2H4) and heating under reflux at 100 °C for 12 h.",
        "Cooling, filtering, washing with deionized water, and drying under vacuum at 60 °C to obtain rGO.",
        "Adding graphene powder into acetic acid solution through ultrasonication for 1 h.",
        "Adding Chitosan powder into the graphene/acetic acid solution and stirring for 6 h at room temperature.",
        "Dispersing BiTO powder in the Chitosan/rGO solution through 30 min of ultrasonication and 30 min of magnetic stirring.",
        "Degassing by ultrasonication for 15 min.",
        "Depositing the solution in Petri dishes and drying for 24 h at 60 °C.",
        "Poling with a 6 kV/mm DC electric field for 15 min.",
        "Aging for 24 h in ambient air."
      ],
      "characterization_techniques": [
        "XRD",
        "Raman spectroscopy",
        "TG/DTG",
        "SEM",
        "EDX",
        "FTIR",
        "Universal tensile machine",
        "LCR Meter",
        "Voltage amplifier"
      ]
    },
    "article_metadata": {
      "doi": "10.1016/j.ceramint.2024.11.249",
      "title": "Development of a novel Bi4Ti3O12/chitosan/rGO piezoelectric bio-composite for mechanical energy harvesting: Output energy optimization using response surface methodology modelling",
      "journal": "Ceramics International",
      "year": "2025",
      "isOpenAccess": false,
      "authors": [
        {
          "name": "Meryiem Derraz",
          "affiliation_id": "60118435",
          "affiliation_name": "Ecole Nationale des Sciences Appliquées d’El Jadida",
          "affiliation_country": "Morocco"
        },
        {
          "name": "Hassan Radoine",
          "affiliation_id": "60192082",
          "affiliation_name": "Mohammed VI Polytechnic University",
          "affiliation_country": "Morocco"
        },
        {
          "name": "Abdelkrim Boumegnane",
          "affiliation_id": "60032102",
          "affiliation_name": "Faculté des Sciences Aïn Chock",
          "affiliation_country": "Morocco"
        },
        {
          "name": "Mohamed Aymen Ben Achour",
          "affiliation_id": "60276306",
          "affiliation_name": "CERAMATHS",
          "affiliation_country": "France"
        },
        {
          "name": "Chouaib Ennawaoui",
          "affiliation_id": "60118435",
          "affiliation_name": "Ecole Nationale des Sciences Appliquées d’El Jadida",
          "affiliation_country": "Morocco"
        },
        {
          "name": "Abdelowahed Hajjaji",
          "affiliation_id": "60118435",
          "affiliation_name": "Ecole Nationale des Sciences Appliquées d’El Jadida",
          "affiliation_country": "Morocco"
        }
      ],
      "keywords": [
        "Bio-composite",
        "Central composite design",
        "Energy harvesting",
        "Micro and Nanosystems",
        "Optimization",
        "Piezoelectric materials"
      ]
    }
  },
  "10.1016/j.ceramint.2024.11.138": {
    "composition_data": {
      "compositions_property_values": {
        "Pb(Yn1/2Nb1/2)O3-Pb(Mg1/3Nb2/3)O3-PbTiO3 (random)": 306,
        "Pb(Yn1/2Nb1/2)O3-Pb(Mg1/3Nb2/3)O3-PbTiO3 (textured)": 607,
        "BaTiO3": null
      },
      "property_unit": "pC/N",
      "family": "Perovskite"
    },
    "synthesis_data": {
      "method": "Two-step columbite precursor method",
      "precursors": [
        "Yb2O3",
        "MgO",
        "Nb2O5",
        "PbO",
        "TiO2",
        "MnO2",
        "YbNbO4",
        "MgNb2O6",
        "BaTiO3"
      ],
      "steps": [
        "Yb2O3, MgO and Nb2O5 were used to synthesize fine YbNbO4 and MgNb2O6 precursors.",
        "Stoichiometric PbO, TiO2, MnO2, YbNbO4 and MgNb2O6 precursors were ball-milled in ethanol with ZrO2 media.",
        "The mixture was calcined at 775 °C for 2h followed by ball milling again.",
        "BaTiO3 (BT) platelets prepared by topochemical microcrystal conversion were used as templates.",
        "3 vol% BT templates were added into the slurry.",
        "After binders burning out, green samples were cold isostatic pressed at 200 MPa.",
        "Textured ceramics were sintered between 1150 and 1200 °C for 6h.",
        "Randomly oriented Mn-doped PYN-PMN-PT ceramics were synthesized by the same procedure without addition of BT templates."
      ],
      "characterization_techniques": [
        "XRD",
        "FE-SEM",
        "LRC meter",
        "Piezoelectric d33 meter",
        "Impedance analyzer"
      ]
    },
    "article_metadata": {
      "doi": "10.1016/j.ceramint.2024.11.138",
      "title": "Synergetic enhancement in the piezoelectric coefficient and electromechanical factor in PYN-PMN-PT ceramics via texture engineering",
      "journal": "Ceramics International",
      "year": "2025",
      "isOpenAccess": false,
      "authors": [],
      "keywords": [
        "Ceramics",
        "Piezoelectric properties",
        "Template grain growth (TGG)",
        "Texture",
        "Texture (cosmology)"
      ]
    }
  },
  "10.1016/j.ceramint.2024.11.085": {
    "composition_data": {
      "compositions_property_values": {
        "0.94(Bi0.5Na0.5)TiO3-0.06BaTiO3": 137,
        "0.94(Bi0.5Na0.5)TiO3-0.06BaTiO3 + 1 mol% B3+": 171,
        "0.94(Bi0.5Na0.5)TiO3-0.06BaTiO3 + 1 mol% B3+ - 1 mol% Mn3+": 150
      },
      "property_unit": "pC/N",
      "family": "BNT-6BT"
    },
    "synthesis_data": {
      "method": "Solid-state reaction",
      "precursors": [
        "Bi2O3",
        "Na2CO3",
        "TiO2",
        "BaCO3",
        "Mn2O3",
        "B2O3"
      ],
      "steps": [
        "Weighed raw materials were ball-milled for 24 h in ethanol using zirconia balls with 3 mm of diameter.",
        "Dried and calcined powders at 900 °C for 4 h.",
        "1 mol% BE^{3+} was added to both pre-synthesized undoped and 1 mol% MnE^{3+} doped BNT-6BT before the second milling process.",
        "Uniaxially pressed at 100 MPa pressure disc samples with a diameter of 12 mm were shaped using the screened powders (<90 μm) mixed with 5 wt% polyvinyl alcohol (PVA) as a binder.",
        "Pre-shaped specimens were re-pressed via a cold isostatic press (CIP) at 150 MPa.",
        "PVA binder was burnt out at 600 °C for 4 h in the furnace set to a 1 °C/min heating rate.",
        "Sintered at 1150 °C for 12 h in air."
      ],
      "characterization_techniques": [
        "XRD",
        "SEM",
        "Archimedes method",
        "LCR-meter",
        "Piezoelectric d33-m",
        "TFAnalyzer 2000 E",
        "Rietveld refinement"
      ]
    },
    "article_metadata": {
      "doi": "10.1016/j.ceramint.2024.11.085",
      "title": "Effects of boron and manganese doping on electrical poling and properties of 0.94(Bi0.5Na0.5)TiO3-0.06BaTiO3 piezoelectric ceramics",
      "journal": "Ceramics International",
      "year": "2025",
      "isOpenAccess": false,
      "authors": [
        {
          "name": "Samet Abbak",
          "affiliation_id": "60027222",
          "affiliation_name": "Afyon Kocatepe Üniversitesi",
          "affiliation_country": "Turkey"
        },
        {
          "name": "Metin Ozgul",
          "affiliation_id": "60027222",
          "affiliation_name": "Afyon Kocatepe Üniversitesi",
          "affiliation_country": "Turkey"
        }
      ],
      "keywords": [
        "C. Dielectric properties",
        "D. BaTiO3 and titanates",
        "Perovskites",
        "Piezoelectric properties"
      ]
    }
  },
  "10.1016/j.physe.2024.116148": {
    "composition_data": {
      "compositions_property_values": {
        "Ni@MoS2 (4x4)": 0.27,
        "Ni@MoS2 (3x3)": 0.43,
        "Ni@MoS2 (2x2)": 0.99,
        "Pd@MoS2 (4x4)": 0.09,
        "Pd@MoS2 (3x3)": 0.15,
        "Pd@MoS2 (2x2)": 0.34,
        "Pt@MoS2 (4x4)": 0.07,
        "Pt@MoS2 (3x3)": 0.12,
        "Pt@MoS2 (2x2)": 0.23,
        "Ir@MoS2 (4x4)": 0.21,
        "Ir@MoS2 (3x3)": 0.45,
        "Ir@MoS2 (2x2)": 1.38,
        "Ni@Bi-MoS2": 43.17,
        "Pd@Bi-MoS2": 11.29,
        "Pt@Bi-MoS2": 8.22,
        "Ir@Bi-MoS2": 5.86
      },
      "property_unit": "pm/V",
      "family": "MoS2"
    },
    "synthesis_data": {
      "method": "Adsorption",
      "precursors": [
        "Ni",
        "Pd",
        "Pt",
        "Ir",
        "MoS2"
      ],
      "steps": [
        "Relaxation of pristine MoS2 unit cell to ensure reliability.",
        "Construction of 4x4, 3x3, and 2x2 MoS2 supercells.",
        "Adsorption of TMs (Ni, Pd, Pt, Ir) on the MoS2 supercells.",
        "Full relaxation of the adsorbed structures.",
        "Calculation of adsorption energies (Ead).",
        "AIMD simulations to assess stability at 300K for 5ps.",
        "Bilayer MoS2 formation with AA and AB stackings."
      ],
      "characterization_techniques": [
        "XRD",
        "Raman Spectroscopy",
        "SEM",
        "TEM",
        "ICOHP analysis",
        "CI-NEB",
        "Band structure analysis",
        "AIMD simulations"
      ]
    },
    "article_metadata": {
      "doi": "10.1016/j.physe.2024.116148",
      "title": "Enhanced piezoelectricity induced by transition metal atoms adsorption on monolayer and bilayer MoS2",
      "journal": "Physica E: Low-Dimensional Systems and Nanostructures",
      "year": "2025",
      "isOpenAccess": false,
      "authors": [
        {
          "name": "Xinxin Wang",
          "affiliation_id": "60073587",
          "affiliation_name": "Henan University of Science and Technology",
          "affiliation_country": "China"
        },
        {
          "name": "Gaojie Li",
          "affiliation_id": "60073587",
          "affiliation_name": "Henan University of Science and Technology",
          "affiliation_country": "China"
        },
        {
          "name": "Xiaofei Wang",
          "affiliation_id": "60073587",
          "affiliation_name": "Henan University of Science and Technology",
          "affiliation_country": "China"
        },
        {
          "name": "Weiwei Ju",
          "affiliation_id": "60073587",
          "affiliation_name": "Henan University of Science and Technology",
          "affiliation_country": "China"
        },
        {
          "name": "Xiaohong Li",
          "affiliation_id": "60073587",
          "affiliation_name": "Henan University of Science and Technology",
          "affiliation_country": "China"
        }
      ],
      "keywords": []
    }
  },
  "10.1016/j.nxmate.2024.100416": {
    "composition_data": {
      "compositions_property_values": {
        "P(VDF-TrFE)-BNT": 115,
        "P(VDF-TrFE)-NBT0.6CeO2": 49,
        "P(VDF-TrFE)-BaTiO3": null,
        "P(VDF-TrFE)-BNT-BKT-BT": 40,
        "P(VDF-TrFE)-PZT": 42,
        "NBT-0.6CeO2": 90,
        "P(VDF-TrFE)": -38,
        "0.2P(VDF-TrFE)/NBT-0.6CeO2": 49
      },
      "property_unit": "pC/N",
      "family": "P(VDF-TrFE)"
    },
    "synthesis_data": {
      "method": "Spin-coating, Solution casting",
      "precursors": [
        "P(VDF-TrFE)",
        "NBT-0.6CeO2",
        "Diethyl carbonate (DEC)",
        "Aluminum"
      ],
      "steps": [
        "P(VDF-TrFE) with a molar ratio of VDF to TrFE of 75:25 was purchased.",
        "NBT-0.6CeO2 powders were synthesized according to a previously reported method.",
        "NBT-0.6CeO2 (0.05-0.25 vol%) was dispersed in a P(VDF-TrFE) matrix using 10 wt% DEC solvent.",
        "Thin films were fabricated by spin-coating onto glass substrates pre-coated with aluminum electrodes.",
        "Additional aluminum electrodes were deposited onto the spin-coated films to form a MIM structure.",
        "Samples were annealed at 100°C to optimize crystallinity.",
        "Piezoelectric measurements were conducted on bulk samples prepared by solution casting (thickness of 30 μm).",
        "DC poling was performed at 65°C under a high electric field of 200 MV/m for 60 min prior to piezoelectric measurements."
      ],
      "characterization_techniques": [
        "XRD",
        "FTIR",
        "FESEM",
        "Agilent 4294 A Precision Impedance Analyzer",
        "Radiant Technology Precision LC Analyzer",
        "Keithly 617 electrometer",
        "d33 meter"
      ]
    },
    "article_metadata": {
      "doi": "10.1016/j.nxmate.2024.100416",
      "title": "Enhanced functionalities in flexible poly (vinylidene fluoride-trifluoroethylene)/cerium oxide doped sodium bismuth titanate [P(VDF-TrFE)/NBT-CeO2] ceramic polymer composite films: A comprehensive investigation of piezoelectric, pyroelectric, and ferroelectric properties",
      "journal": "Next Materials",
      "year": "2025",
      "isOpenAccess": true,
      "authors": [
        {
          "name": "T. S. Velayutham",
          "affiliation_id": "60029157",
          "affiliation_name": "Universiti Malaya",
          "affiliation_country": "Malaysia"
        },
        {
          "name": "N. A. Halim",
          "affiliation_id": "60029157",
          "affiliation_name": "Universiti Malaya",
          "affiliation_country": "Malaysia"
        },
        {
          "name": "W. H. Abd. Majid",
          "affiliation_id": "60029157",
          "affiliation_name": "Universiti Malaya",
          "affiliation_country": "Malaysia"
        }
      ],
      "keywords": [
        "Composite materials",
        "Dielectric response",
        "Ferroelectrics",
        "Nanostructured materials"
      ]
    }
  },
  "10.1016/j.materresbull.2024.113116": {
    "composition_data": {
      "compositions_property_values": {
        "Ba0.97Ca0.03TiO3": 105
      },
      "property_unit": "pC/N",
      "family": "BaTiO3"
    },
    "synthesis_data": {
      "method": "Solvent casting followed by hot pressing",
      "precursors": [
        "PVDF",
        "BCT3 (3% Ca doped BT)",
        "N,N-dimethylformamide (DMF)"
      ],
      "steps": [
        "Dissolving 1.74 g of PVDF in 20 ml of N, N-dimethylformamide at 60 °C.",
        "Adding 10, 20, 30, 40, and 50 wt.% of BCT3 filler to the PVDF solution after four hours of mixing.",
        "Stirring the solution at 500 rpm on a hot plate for an additional four hours.",
        "Casting the solution in a cleaned petri dish.",
        "Annealing the cast film in an oven at 100 °C for 5 h.",
        "Peeling off the film from the petri dish and cutting it into square pieces.",
        "Hot pressing the film at 100 °C by applying 125 kg/cm² pressure."
      ],
      "characterization_techniques": [
        "X-ray diffractometer (XRD)",
        "Field Emission Scanning Electron Microscopy-Energy Dispersive X-ray Spectroscopy (FESEM-EDX)",
        "Fourier Transform Infrared Spectroscopy (FTIR)",
        "HIOKI IM3570",
        "Polarization vs. Electric field (PE) hysteresis tracer",
        "Digital storage oscilloscope",
        "Electrometer",
        "Agilent Cary UV-VIS-NIR spectrophotometer"
      ]
    },
    "article_metadata": {
      "doi": "10.1016/j.materresbull.2024.113116",
      "title": "Flexible PVDF-Ba0.97Ca0.03TiO3 polymer-ceramic composite films for energy storage, biosensor, mechanosensor, and UV–visible light protection",
      "journal": "Materials Research Bulletin",
      "year": "2025",
      "isOpenAccess": false,
      "authors": [
        {
          "name": "P. Elorika",
          "affiliation_id": "60009244",
          "affiliation_name": "Institute of Minerals and Materials Technology India",
          "affiliation_country": "India"
        },
        {
          "name": "Sharmistha Anwar",
          "affiliation_id": "60121522",
          "affiliation_name": "Academy of Scientific and Innovative Research (AcSIR)",
          "affiliation_country": "India"
        },
        {
          "name": "Amritendu Roy",
          "affiliation_id": "60104339",
          "affiliation_name": "Indian Institute of Technology Bhubaneswar",
          "affiliation_country": "India"
        },
        {
          "name": "Shahid Anwar",
          "affiliation_id": "60009244",
          "affiliation_name": "Institute of Minerals and Materials Technology India",
          "affiliation_country": "India"
        }
      ],
      "keywords": [
        "Bandgap",
        "Energy storage",
        "Mechanosensing",
        "Polymer-ceramic composite"
      ]
    }
  },
  "10.1016/j.jpcs.2024.112338": {
    "composition_data": {
      "compositions_property_values": {
        "Pb1.0Sm0.00[(Zr0.52Ti0.48)0.9(Mo1/3In2/3)0.05(Zn1/3Sb2/3)0.05]O3": 377.78,
        "Pb0.98Sm0.02[(Zr0.52Ti0.48)0.9(Mo1/3In2/3)0.05(Zn1/3Sb2/3)0.05]O3": 427.57,
        "Pb0.96Sm0.04[(Zr0.52Ti0.48)0.9(Mo1/3In2/3)0.05(Zn1/3Sb2/3)0.05]O3": 352.51,
        "Pb0.94Sm0.06[(Zr0.52Ti0.48)0.9(Mo1/3In2/3)0.05(Zn1/3Sb2/3)0.05]O3": 282.64,
        "Pb0.92Sm0.08[(Zr0.52Ti0.48)0.9(Mo1/3In2/3)0.05(Zn1/3Sb2/3)0.05]O3": 82.56
      },
      "property_unit": "pC/N",
      "family": "PZT"
    },
    "synthesis_data": {
      "method": "Solid-state reaction",
      "precursors": [
        "PbO",
        "ZrO2",
        "TiO2",
        "MoO3",
        "In2O3",
        "ZnO",
        "Sb2O3",
        "Sm2O3"
      ],
      "steps": [
        "Mixing of precursors",
        "Calcination at 900 °C",
        "Sintering at 1150 °C"
      ],
      "characterization_techniques": [
        "EDS",
        "FTIR",
        "d33-m",
        "LCR meter",
        "Photonic sensor",
        "Ferroelectric tester",
        "EDX",
        "SEM",
        "X-ray"
      ]
    },
    "article_metadata": {
      "doi": "10.1016/j.jpcs.2024.112338",
      "title": "High-performance PSZT-PSMI-PSZS ceramics: Piezoelectric and ferroelectric insights for advanced applications",
      "journal": "Journal of Physics and Chemistry of Solids",
      "year": "2025",
      "isOpenAccess": false,
      "authors": [],
      "keywords": [
        "Ceramics",
        "EDX",
        "Ferroelectric",
        "FT-IR",
        "Piezoelectric",
        "PSZT-PSMI-PSZS",
        "Ferroelectric ceramics"
      ]
    }
  },
  "10.1016/j.jeurceramsoc.2024.116815": {
    "composition_data": {
      "compositions_property_values": {
        "K0.5Na0.5NbO3": 120,
        "P-KNN-700": 34.5,
        "P-KNN-750": 22.2
      },
      "property_unit": "pC/N",
      "family": "KNN"
    },
    "synthesis_data": {
      "method": "Solid-state reaction and Cold Sintering-Assisted (CSA)",
      "precursors": [
        "K2CO3",
        "Na2CO3",
        "Nb2O5"
      ],
      "steps": [
        "Mixing of K2CO3, Na2CO3, and Nb2O5 powders.",
        "Calcination at temperatures ranging from 700 to 875 °C for 5 h.",
        "Re-milling for 24 h at 250 rpm using a planetary ball mill with ethanol and yttrium stabilized zirconia balls.",
        "Cold sintering-assisted (CSA) experiments using an SPS machine in vacuum.",
        "Applying a force of 45 kN (400 MPa) with a temperature increase of 5 °C/min to 200 °C for 40 min.",
        "Thermal post-treatment at 850 °C for 25 min with a lower pressure of 245 MPa and a heating/cooling rate of 10 °C/min.",
        "Re-oxidation for 6 h at 850 °C in oxygen."
      ],
      "characterization_techniques": [
        "Particle Size Distribution (PSD)",
        "Differential Thermal Analysis/Thermogravimetric analysis (DTA/TGA)",
        "X-ray diffraction (XRD)",
        "Scanning electron microscope (SEM)",
        "Transmission electron microscope (TEM)",
        "LCR meter",
        "Impedance analyzer",
        "Sawyer-Tower circuit",
        "Optical displacement sensor",
        "Berlincourt d33-meter"
      ]
    },
    "article_metadata": {
      "doi": "10.1016/j.jeurceramsoc.2024.116815",
      "title": "Water-mediated production of K0.5Na0.5NbO3 piezoelectric ceramics with cold-sintering assisted route: Enhanced dielectric properties",
      "journal": "Journal of the European Ceramic Society",
      "year": "2025",
      "isOpenAccess": true,
      "authors": [
        {
          "name": "Maryam Azadeh",
          "affiliation_id": "60011226",
          "affiliation_name": "Technische Universität Darmstadt",
          "affiliation_country": "Germany"
        },
        {
          "name": "Fangping Zhuo",
          "affiliation_id": "60011226",
          "affiliation_name": "Technische Universität Darmstadt",
          "affiliation_country": "Germany"
        },
        {
          "name": "Marc Pascal Zahler",
          "affiliation_id": "60015815",
          "affiliation_name": "Universität Stuttgart",
          "affiliation_country": "Germany"
        },
        {
          "name": "Ahmad Sayyadi-Shahraki",
          "affiliation_id": "60011226",
          "affiliation_name": "Technische Universität Darmstadt",
          "affiliation_country": "Germany"
        },
        {
          "name": "Fan Ni",
          "affiliation_id": "60011226",
          "affiliation_name": "Technische Universität Darmstadt",
          "affiliation_country": "Germany"
        },
        {
          "name": "Wolfgang Rheinheimer",
          "affiliation_id": "60015815",
          "affiliation_name": "Universität Stuttgart",
          "affiliation_country": "Germany"
        },
        {
          "name": "Till Frömling",
          "affiliation_id": "60011226",
          "affiliation_name": "Technische Universität Darmstadt",
          "affiliation_country": "Germany"
        }
      ],
      "keywords": [
        "Cold sintering",
        "Defects",
        "Dislocation",
        "Electrical conductivity",
        "Piezoelectric materials"
      ]
    }
  },
  "10.1016/j.jallcom.2024.177019": {
    "composition_data": {
      "compositions_property_values": {
        "0.03La: BS-0.64PT": 465,
        "0.2Y: BS-0.56PT": 147,
        "0.02Zr: BS-0.53PT": 430,
        "0.01Zr: BS-0.64PT": 476,
        "0.02BSN-0.98(BS-0.64PT)": 450,
        "0.015BMS-BS-0.63PT": 330,
        "0.01Mn:BS-0.62PT-0.03SBT": 358,
        "0.03PMnN-BS-0.58PT": 300,
        "PZT4": 290,
        "PZT5A": 375,
        "PZT8": 225,
        "0.02Nd: BS-0.64PT": 550,
        "0.02Nd: BS-xPT where x=0.62": 550,
        "0.02Nd: BS-xPT where x=0.63": 550,
        "0.02Nd: BS-xPT where x=0.64": 550,
        "0.02Nd: BS-xPT where x=0.65": 550,
        "0.01Nd: BS-0.64PT": 550,
        "0.03Nd: BS-0.64PT": 550,
        "0.04Nd: BS-0.64PT": 550
      },
      "property_unit": "pC/N",
      "family": "BS-PT"
    },
    "synthesis_data": {
      "method": "Solid-state reaction",
      "precursors": [
        "Nd2O3",
        "Bi2O3",
        "Sc2O3",
        "PbO",
        "TiO2"
      ],
      "steps": [
        "Weighing of high-purity oxides according to stoichiometric ratio.",
        "Ball-milling the powders in ethanol medium with zirconia balls for 24 h.",
        "Drying the mixture in an oven.",
        "Calcination at 850 °C for 3 h.",
        "Additional 12 h ball milling in ethanol.",
        "Drying and granulating by adding 5 wt% polyvinyl alcohol.",
        "Sieving through an 80-mesh screen.",
        "Uniaxially dry pressing powder mixtures (diameter 10 mm, thickness 1.5 mm).",
        "Binder removal at 550 °C.",
        "Sintering at a rate of 3 °C/min, reaching temperatures between 1120 and 1200 °C for 2 h in ambient air."
      ],
      "characterization_techniques": [
        "XRD",
        "SEM",
        "Electrical measurements",
        "P-E loops",
        "I-E loops",
        "LCR meter",
        "d33 meter"
      ]
    },
    "article_metadata": {
      "doi": "10.1016/j.jallcom.2024.177019",
      "title": "Synergistic regulation of Nd2O3 doping and components accommodation to attain enhanced electrical performance in BiScO3-PbTiO3 high temperature ceramics",
      "journal": "Journal of Alloys and Compounds",
      "year": "2024",
      "isOpenAccess": false,
      "authors": [
        {
          "name": "Peng Li",
          "affiliation_id": "60018308",
          "affiliation_name": "Xi'an Jiaotong University",
          "affiliation_country": "China"
        },
        {
          "name": "Hongrui Jia",
          "affiliation_id": "60087302",
          "affiliation_name": "Inner Mongolia University of Technology",
          "affiliation_country": "China"
        },
        {
          "name": "Jintao Lu",
          "affiliation_id": "60018308",
          "affiliation_name": "Xi'an Jiaotong University",
          "affiliation_country": "China"
        },
        {
          "name": "Jianchang Zuo",
          "affiliation_id": "60018308",
          "affiliation_name": "Xi'an Jiaotong University",
          "affiliation_country": "China"
        },
        {
          "name": "Linghang Wang",
          "affiliation_id": "60018308",
          "affiliation_name": "Xi'an Jiaotong University",
          "affiliation_country": "China"
        }
      ],
      "keywords": [
        "BS-PT ceramics",
        "Doping modification",
        "Piezoelectric properties",
        "Relaxor"
      ]
    }
  },
  "10.1016/j.jallcom.2024.176901": {
    "composition_data": {
      "compositions_property_values": {
        "Bi0.9La0.1FeO3": null,
        "Bi0.85La0.15FeO3": 34,
        "BiFe0.998Zr0.002O3+δ": null,
        "BiFe0.99Zr0.01O3+δ": null,
        "Bi0.9La0.1Fe0.998Zr0.002O3+δ": null,
        "Bi0.9La0.1Fe0.99Zr0.01O3+δ": null,
        "Bi0.85La0.15Fe0.998Zr0.002O3+δ": null,
        "Bi0.85La0.15Fe0.99Zr0.01O3+δ": null
      },
      "property_unit": "pC/N",
      "family": "BiFeO3"
    },
    "synthesis_data": {
      "method": "Hydro-evaporation",
      "precursors": [
        "bismuth(III) nitrate pentahydrate",
        "iron(III) nitrate nonahydrate",
        "lanthanum(III) nitrate hexahydrate",
        "zirconium(IV)-acetate hydroxide",
        "HNO3"
      ],
      "steps": [
        "Dissolving metal salts in water.",
        "Evaporation at 80 °C.",
        "Heating at 80 °C for 30 min to dry completely.",
        "Differential scanning calorimetry (DSC) and thermogravimetric analysis (TGA) from 30 °C to 800 °C.",
        "Calcination at 650 °C for 3 h in air.",
        "Uniaxial pressing at 880 MPa in a 6 mm die.",
        "Sintering at various temperatures (780 °C or 835 °C) for 3 h."
      ],
      "characterization_techniques": [
        "DSC",
        "TGA",
        "XRD",
        "FT-IR",
        "SEM",
        "Precision Multiferroic Test System",
        "High Voltage Amplifier",
        "Piezoelectric coefficient measurement device",
        "X-ray photoelectron spectroscopy"
      ]
    },
    "article_metadata": {
      "doi": "10.1016/j.jallcom.2024.176901",
      "title": "Evolution of ferroelectric and piezoelectric properties of BiFeO3 ceramics doped with lanthanum and zirconium",
      "journal": "Journal of Alloys and Compounds",
      "year": "2024",
      "isOpenAccess": false,
      "authors": [
        {
          "name": "Aleksandar Radojković",
          "affiliation_id": "60107230",
          "affiliation_name": "Institute for Multidisciplinary Research, University of Belgrade",
          "affiliation_country": "Serbia"
        },
        {
          "name": "Danijela Luković-Golić",
          "affiliation_id": "60107230",
          "affiliation_name": "Institute for Multidisciplinary Research, University of Belgrade",
          "affiliation_country": "Serbia"
        },
        {
          "name": "Nataša Jović Orsini",
          "affiliation_id": "60068792",
          "affiliation_name": "Institut za Nuklearne Nauke Vinca",
          "affiliation_country": "Serbia"
        },
        {
          "name": "Nenad Nikolić",
          "affiliation_id": "60107230",
          "affiliation_name": "Institute for Multidisciplinary Research, University of Belgrade",
          "affiliation_country": "Serbia"
        },
        {
          "name": "Jovana Ćirković",
          "affiliation_id": "60107230",
          "affiliation_name": "Institute for Multidisciplinary Research, University of Belgrade",
          "affiliation_country": "Serbia"
        },
        {
          "name": "Slavica Lazarević",
          "affiliation_id": "60286084",
          "affiliation_name": "University of Belgrade Faculty of Technology and Metallurgy",
          "affiliation_country": "Serbia"
        },
        {
          "name": "Željko Despotović",
          "affiliation_id": "60068815",
          "affiliation_name": "University of Belgrade",
          "affiliation_country": "Serbia"
        }
      ],
      "keywords": [
        "Bismuth ferrite",
        "Multiferroics",
        "Piezoelectric coefficient",
        "Remnant polarization"
      ]
    }
  },
  "10.1016/j.heliyon.2024.e40471": {
    "composition_data": {
      "compositions_property_values": {
        "Pb0.65Ba0.35Nb2O6": null,
        "Pb0.62Ba0.35Nd0.02Nb2O6": null,
        "Pb0.59Ba0.35Nd0.04Nb2O6": null,
        "Pb0.56Ba0.35Nd0.06Nb2O6": 178
      },
      "property_unit": "pC/N",
      "family": "PBN"
    },
    "synthesis_data": {
      "method": "Solid State Reaction",
      "precursors": [
        "PbO",
        "BaCO3",
        "Nb2O5",
        "Nd2O3"
      ],
      "steps": [
        "Weighing and mixing raw powdered materials (PbO, BaCO3, Nb2O5, and Nd2O3) in stoichiometric ratio.",
        "Balancing lead loss during heat treatment with 6 wt% of PbO.",
        "Adding methanol as a dispersing agent and mixing for 1 h.",
        "Adding PVA (5 wt%) as a binder with a PVA-to-ceramic powder weight ratio of 1:20.",
        "Pressing the powder into pellets using a uniaxial hydraulic press at 150 MPa for 3 min.",
        "Sintering the pellets in an air atmosphere at 1150 °C for 4 h."
      ],
      "characterization_techniques": [
        "XRD",
        "SEM",
        "Archimedes principle",
        "EDS",
        "Impedance analyser",
        "Optical microscope"
      ]
    },
    "article_metadata": {
      "doi": "10.1016/j.heliyon.2024.e40471",
      "title": "Influence of Nd3+ ion on piezoelectric studies in lead barium niobate ferroelectric ceramics for device applications",
      "journal": "Heliyon",
      "year": "2024",
      "isOpenAccess": true,
      "authors": [
        {
          "name": "D. Parajuli",
          "affiliation_id": "60071790",
          "affiliation_name": "Tribhuvan University",
          "affiliation_country": "Nepal"
        },
        {
          "name": "N. Murali",
          "affiliation_id": "60075905",
          "affiliation_name": "Andhra University College of Engineering",
          "affiliation_country": "India"
        }
      ],
      "keywords": [
        "Dielectric constant",
        "Piezoelectricity",
        "Solid state method",
        "Tetragonal",
        "XRD"
      ]
    }
  },
  "10.1016/j.ceramint.2024.10.312": {
    "composition_data": {
      "compositions_property_values": {
        "0.96K0.48Na0.52Nb0.96Sb0.04O3-0.04Bi0.5Na0.5ZrO3": 350,
        "0.96K0.48Na0.52Nb0.96Sb0.04O3-0.01BaZrO3-0.03Bi0.5Na0.5ZrO3": 294,
        "0.95K0.46Na0.54Nb0.96Sb0.04O3-0.01BaZrO3-0.01CaZrO3-0.01Bi0.5K0.5ZrO3-0.02Bi0.5Na0.5ZrO3": 251,
        "0.96K0.48Na0.52Nb0.97Sb0.03O3-0.04Bi0.5Na0.5ZrO3": 328,
        "0.94K0.45Na0.55Nb0.95Sb0.05O3-0.02CaZrO3-0.01Bi0.5K0.5ZrO3-0.02Bi0.5Na0.5ZrO3-0.01Bi0.5Li0.5ZrO3": 238,
        "0.96K0.48Na0.52Nb0.97Sb0.03O3-0.01Bi0.5K0.5ZrO3-0.03Bi0.5Na0.5ZrO3": 353,
        "0.96K0.46Na0.5Li0.04Nb0.93Sb0.07O3-0.04BaZrO3": 258
      },
      "property_unit": "pC/N",
      "family": "KNN"
    },
    "synthesis_data": {
      "method": "Solid-state reaction",
      "precursors": [
        "K2CO3",
        "Na2CO3",
        "LiCO3",
        "Nb2O5",
        "Sb2O3",
        "ZrO2",
        "Bi2O3",
        "CaCO3",
        "BaCO3"
      ],
      "steps": [
        "Materials were mixed in stoichiometric ratios by ball milling with alcohol as a solvent for 12 h.",
        "Prepared powders were dried.",
        "Calcination at 900 °C.",
        "Pellets were fired at 600 °C to remove the binder.",
        "Sintering at 1070 °C-1170 °C for 6 h under an ambient atmosphere."
      ],
      "characterization_techniques": [
        "SEM",
        "Precision ferroelectric workstation",
        "Photonic sensor",
        "Quasi-static piezo-d33 meter"
      ]
    },
    "article_metadata": {
      "doi": "10.1016/j.ceramint.2024.10.312",
      "title": "Multi-iteration active learning for the composition design of potassium–sodium niobate ceramics with enhanced piezoelectric coefficient",
      "journal": "Ceramics International",
      "year": "2024",
      "isOpenAccess": false,
      "authors": [
        {
          "name": "Heng Hu",
          "affiliation_id": "60021666",
          "affiliation_name": "Nanjing University of Aeronautics and Astronautics",
          "affiliation_country": "China"
        },
        {
          "name": "Miaomiao Huang",
          "affiliation_id": "60021666",
          "affiliation_name": "Nanjing University of Aeronautics and Astronautics",
          "affiliation_country": "China"
        },
        {
          "name": "Bin Wang",
          "affiliation_id": "60021666",
          "affiliation_name": "Nanjing University of Aeronautics and Astronautics",
          "affiliation_country": "China"
        },
        {
          "name": "Didi Zhang",
          "affiliation_id": "60021666",
          "affiliation_name": "Nanjing University of Aeronautics and Astronautics",
          "affiliation_country": "China"
        },
        {
          "name": "Tao Tan",
          "affiliation_id": "60072904",
          "affiliation_name": "Macao Polytechnic University",
          "affiliation_country": "Macao"
        },
        {
          "name": "Kang Yan",
          "affiliation_id": "60021666",
          "affiliation_name": "Nanjing University of Aeronautics and Astronautics",
          "affiliation_country": "China"
        },
        {
          "name": "Dawei Wu",
          "affiliation_id": "60021666",
          "affiliation_name": "Nanjing University of Aeronautics and Astronautics",
          "affiliation_country": "China"
        }
      ],
      "keywords": [
        "KNN ceramics",
        "Machine learning",
        "Material design",
        "Piezoelectric properties"
      ]
    }
  },
  "10.1016/j.ceramint.2024.10.279": {
    "composition_data": {
      "compositions_property_values": {
        "Mn-KNN": 122,
        "LS45-H": 180,
        "KNNS-BZ-BAZ (Textured)": 805,
        "BCTS-BT (Textured)": 546,
        "KNNS-CZ-BAZ (Textured)": 447,
        "BCSTZ": 595,
        "BCTZ/0.03Ag": 525,
        "KNNS-(0.04-x)CZ-xBAZ (x = 0)": null,
        "KNNS-(0.04-x)CZ-xBAZ (x = 0.01)": null,
        "KNNS-(0.04-x)CZ-xBAZ (x = 0.02)": null,
        "KNNS-(0.04-x)CZ-xBAZ (x = 0.03)": 450
      },
      "property_unit": "pC/N",
      "family": "KNN"
    },
    "synthesis_data": {
      "method": "Template Grain Growth (TGG) and Solid State Reaction",
      "precursors": [
        "K2CO3",
        "Na2CO3",
        "Nb2O5",
        "Sb2O3",
        "CaCO3",
        "ZrO2",
        "Ag2O",
        "Bi2O3",
        "NaNbO3"
      ],
      "steps": [
        "Weighing precursors according to stoichiometric ratio.",
        "Ball-milling in anhydrous ethanol for 24 h.",
        "Calcination at 850 °C for 5 h to form perovskite structure.",
        "Mixing KNNS-(0.04-x)CZ-xBAZ matrix and NaNbO3 templates in ethanol/toluene co-solvent with polyvinyl butyral (PVB) binder and MnO2 sintering aid.",
        "Tape casting to green tapes with a thickness of 30–50 μm.",
        "Drying the green tapes.",
        "Cutting, stacking, and uniaxially pressing under 15 MPa at 70 °C for 20 min.",
        "Removing organic binder at 600 °C.",
        "Heating to 1190 °C, rapid cooling to 1090 °C, and dwelling for 10 h."
      ],
      "characterization_techniques": [
        "XRD",
        "FE-SEM",
        "EBSD",
        "TEM",
        "LCR meter",
        "TF Analyzer",
        "Laser interferometric vibrometer",
        "Quasi-static d33 meter",
        "Precision impedance analyzer",
        "Piezoelectric accelerometer",
        "Digital oscilloscope"
      ]
    },
    "article_metadata": {
      "doi": "10.1016/j.ceramint.2024.10.279",
      "title": "High performance (K,Na)NbO3-based textured ceramics for piezoelectric energy harvesting",
      "journal": "Ceramics International",
      "year": "2024",
      "isOpenAccess": false,
      "authors": [
        {
          "name": "Guangrui Lu",
          "affiliation_id": "60030274",
          "affiliation_name": "Liaocheng University",
          "affiliation_country": "China"
        },
        {
          "name": "Yang Zhao",
          "affiliation_id": "60030274",
          "affiliation_name": "Liaocheng University",
          "affiliation_country": "China"
        },
        {
          "name": "Rui Zhao",
          "affiliation_id": "60030274",
          "affiliation_name": "Liaocheng University",
          "affiliation_country": "China"
        },
        {
          "name": "Jigong Hao",
          "affiliation_id": "60030274",
          "affiliation_name": "Liaocheng University",
          "affiliation_country": "China"
        },
