Repository: slimeslab/ComProScanner

## Overview

ComProScanner is a multi-agent framework designed to extract composition-property relationships from scientific articles in materials science. It automates the entire workflow from metadata collection to data extraction, evaluation, and visualization.

**Key Features:**

- 📚 Multi-publisher support (Elsevier, Springer, Wiley, IOP, local PDFs)
- 🤖 Agentic extraction using CrewAI framework
- 🔍 RAG-powered context retrieval for cost effective automation with accuracy
- 📊 Comprehensive evaluation and visualization tools
- 🎯 Customizable extraction workflows
- 🌐 Knowledge graph generation

File: examples/piezo_test/model-outputs/google/gemini-2.5-flash-preview-piezo-ceramic-test-results.json (part 7 of 8)
{
        "barium acetate"
      ],
      "steps": [
        "Weigh sodium acetate, strontium acetate, bismuth acetate, and barium acetate according to the stoichiometric ratio.",
        "Add weighed precursors to solvents.",
        "Use 12 mol% excess sodium acetate and 2 mol% excess bismuth acetate to compensate for possible evaporation.",
        "Stir the mixture at 80°C for one hour to obtain the precursor solution of BNT-ST-100xBT.",
        "Adjust solvent content to achieve a solution concentration of 0.4 mol/L.",
        "Deposit BNT-ST-100xBT solution on pretreated Pt/TiO2/SiO2/Si substrates by spin coating.",
        "Drop the solution onto the substrate.",
        "Rotate the substrate at 1500 r/min for 10 s.",
        "Rotate the substrate at 3000 r/min for 40 s to ensure uniform and complete coverage.",
        "Place the deposited film in a rapid thermal treatment (RTP) furnace for heat treatment.",
        "Perform pyrolysis at 150°C for 3 min to evaporate the solvent.",
        "Perform pyrolysis at 410°C for 10 min to remove organic components.",
        "Perform annealing at 725°C for 3 min for crystallization.",
        "Repeat the deposition and heating procedures 6 times to achieve the designed thickness.",
        "Prepare Au electrodes with a diameter of 0.3 mm onto the surface of thin films by DC sputtering."
      ],
      "characterization_techniques": [
        "XRD",
        "FESEM",
        "SPM",
        "precision impedance analyzer",
        "ferroelectric analyzer",
        "double-beam laser interferometer",
        "PFM"
      ]
    },
    "article_metadata": {
      "doi": "10.1016/j.jallcom.2024.176514",
      "title": "Simultaneous giant strain and electrostrictive coefficient in lead-free BNT-ST-BT ergodic relaxor thin films on Pt/TiO2/SiO2/Si substrates",
      "journal": "Journal of Alloys and Compounds",
      "year": "2024",
      "isOpenAccess": false,
      "authors": [
        {
          "name": "Jinyan Zhao",
          "affiliation_id": "60089930",
          "affiliation_name": "State Key Laboratory for Manufacturing Systems Engineering",
          "affiliation_country": "China"
        },
        {
          "name": "Yizhuo Li",
          "affiliation_id": "60089930",
          "affiliation_name": "State Key Laboratory for Manufacturing Systems Engineering",
          "affiliation_country": "China"
        },
        {
          "name": "Zhe Wang",
          "affiliation_id": "60030274",
          "affiliation_name": "Liaocheng University",
          "affiliation_country": "China"
        },
        {
          "name": "Chuying Chen",
          "affiliation_id": "60089930",
          "affiliation_name": "State Key Laboratory for Manufacturing Systems Engineering",
          "affiliation_country": "China"
        },
        {
          "name": "Nan Zhang",
          "affiliation_id": "60089930",
          "affiliation_name": "State Key Laboratory for Manufacturing Systems Engineering",
          "affiliation_country": "China"
        },
        {
          "name": "Yi Quan",
          "affiliation_id": "60025578",
          "affiliation_name": "Xidian University",
          "affiliation_country": "China"
        },
        {
          "name": "Kun Zheng",
          "affiliation_id": "60089930",
          "affiliation_name": "State Key Laboratory for Manufacturing Systems Engineering",
          "affiliation_country": "China"
        },
        {
          "name": "Lingyan Wang",
          "affiliation_id": "60089930",
          "affiliation_name": "State Key Laboratory for Manufacturing Systems Engineering",
          "affiliation_country": "China"
        },
        {
          "name": "Genshui Wang",
          "affiliation_id": "60020044",
          "affiliation_name": "Shanghai Institute of Ceramics, Chinese Academy of Sciences",
          "affiliation_country": "China"
        },
        {
          "name": "Xin Li",
          "affiliation_id": "60020044",
          "affiliation_name": "Shanghai Institute of Ceramics, Chinese Academy of Sciences",
          "affiliation_country": "China"
        },
        {
          "name": "Yulong Zhao",
          "affiliation_id": "60089930",
          "affiliation_name": "State Key Laboratory for Manufacturing Systems Engineering",
          "affiliation_country": "China"
        },
        {
          "name": "Gang Niu",
          "affiliation_id": "60089930",
          "affiliation_name": "State Key Laboratory for Manufacturing Systems Engineering",
          "affiliation_country": "China"
        },
        {
          "name": "Wei Ren",
          "affiliation_id": "60089930",
          "affiliation_name": "State Key Laboratory for Manufacturing Systems Engineering",
          "affiliation_country": "China"
        }
      ],
      "keywords": [
        "Electrostrictive coefficient",
        "Electrostrictive strain",
        "Lead-free",
        "Thin film"
      ]
    }
  },
  "10.1016/j.jallcom.2024.176362": {
    "composition_data": {
      "compositions_property_values": {
        "0.07Pb(Mn1/3Sb2/3)O3-0.93Pb(Zr0.48Ti0.52)O3": 306,
        "0.075Pb(Mn1/3Sb2/3)O3-0.925Pb(Zr0.48Ti0.52)O3": 318,
        "0.08Pb(Mn1/3Sb2/3)O3-0.92Pb(Zr0.48Ti0.52)O3": 316,
        "0.085Pb(Mn1/3Sb2/3)O3-0.915Pb(Zr0.48Ti0.52)O3": 312
      },
      "property_unit": "pC/N",
      "family": "PZT"
    },
    "synthesis_data": {
      "method": "high temperature solid-state reaction",
      "precursors": [
        "Pb3O4",
        "ZrO2",
        "TiO2",
        "MnO2",
        "Sb2O5",
        "deionized water",
        "PVA"
      ],
      "steps": [
        "Precisely weigh raw materials based on stoichiometric ratio.",
        "Mix all materials in deionized water and grind for 6 h by ball-milling (material:balls:water ratio 1:2:1).",
        "Press the ball-milled powder into blocks.",
        "Calcined at 850 ℃ for 2 hours.",
        "Ball-mill the calcined powder for 12 hours again to obtain uniform PMS-PZT powder.",
        "Combine dried powder with binders PVA (polyvinyl alcohol).",
        "Press into pellets of a diameter of 20 mm and a thickness of 1.4 mm at a pressure of 7 MPa.",
        "Heat green bodies at 550 ℃ for 3 h to remove PVA.",
        "Sinter green bodies at 1250 ℃ for 2 h in a sealed alumina crucible with the same composition powder in the surface of the disks to minimize the evaporation of PbO.",
        "Cool down.",
        "Grind sintered ceramics into a thickness of 1 mm.",
        "Fire silver electrodes on the top and bottom surfaces of the ceramics at 720℃ for 20 min.",
        "Pole ceramics in silicon oil at 130 ℃ for 40 minutes under an DC electric field of 35 kV/mm.",
        "Age polarized ceramics for at least 24 hours at room temperature."
      ],
      "characterization_techniques": [
        "XRD",
        "SEM",
        "TF 2000 analyzer",
        "quasi-static piezoelectric d33 meter",
        "impedance analyzer",
        "AFM"
      ]
    },
    "article_metadata": {
      "doi": "10.1016/j.jallcom.2024.176362",
      "title": "A high-power piezoelectric ceramic with great electrical properties and temperature stability",
      "journal": "Journal of Alloys and Compounds",
      "year": "2024",
      "isOpenAccess": false,
      "authors": [
        {
          "name": "Yiyang Liu",
          "affiliation_id": "60023813",
          "affiliation_name": "Shanghai University",
          "affiliation_country": "China"
        },
        {
          "name": "Xue Shi",
          "affiliation_id": "60020044",
          "affiliation_name": "Shanghai Institute of Ceramics, Chinese Academy of Sciences",
          "affiliation_country": "China"
        },
        {
          "name": "Weiwei Yang",
          "affiliation_id": "60020044",
          "affiliation_name": "Shanghai Institute of Ceramics, Chinese Academy of Sciences",
          "affiliation_country": "China"
        },
        {
          "name": "Xuezheng Ruan",
          "affiliation_id": "60020044",
          "affiliation_name": "Shanghai Institute of Ceramics, Chinese Academy of Sciences",
          "affiliation_country": "China"
        },
        {
          "name": "Zhenyong Man",
          "affiliation_id": "60020044",
          "affiliation_name": "Shanghai Institute of Ceramics, Chinese Academy of Sciences",
          "affiliation_country": "China"
        },
        {
          "name": "Liaoying Zheng",
          "affiliation_id": "60020044",
          "affiliation_name": "Shanghai Institute of Ceramics, Chinese Academy of Sciences",
          "affiliation_country": "China"
        },
        {
          "name": "Guorong Li",
          "affiliation_id": "60020044",
          "affiliation_name": "Shanghai Institute of Ceramics, Chinese Academy of Sciences",
          "affiliation_country": "China"
        }
      ],
      "keywords": [
        "Domain structure",
        "Morphotropic phase boundary",
        "Piezoelectric ceramic",
        "Temperature stability"
      ]
    }
  },
  "10.1016/j.matdes.2024.113498": {
    "composition_data": {
      "compositions_property_values": {
        "0.5(0.94Bi0.5Na0.5TiO3-0.06BaTiO3)-0.5BiFe0.8Mn0.2O3": 27.6
      },
      "property_unit": "pC/N",
      "family": "BiFeO3"
    },
    "synthesis_data": {
      "method": "Solid-state reaction",
      "precursors": [
        "Bi2O3",
        "TiO2",
        "Na2CO3",
        "MnO2",
        "BaCO3",
        "Fe2O3",
        "polyvinyl alcohol"
      ],
      "steps": [
        "Weighing raw powders according to stoichiometric formulae.",
        "Thoroughly ball milling for 24 h in polypropylene containers with ethanol and ZrO2 balls using a planetary milling machine.",
        "First calcination at 850°C for 2 h.",
        "Second calcination at 900°C for 4 h.",
        "Re-milling calcined powder for 24 h.",
        "Additional two-stage calcination at 950°C for 4 h, followed by calcination at 1000°C for 2 h.",
        "Milling obtained powder again for 4 h to homogeneously reduce the particle size.",
        "Mixing powder with a binder (5 wt% polyvinyl alcohol) in a mortar.",
        "Uniaxial cold-pressing into pellets with a diameter of 12 mm.",
        "Covering pellets with powder of the same composition.",
        "Sintering at 1100°C for 2 h in sealed alumina crucibles (heating rate of 5°C/min for calcination and sintering).",
        "Drying procedures at 120°C on a hot plate for 12 h."
      ],
      "characterization_techniques": [
        "Archimedes method",
        "XRD",
        "SEM",
        "PFM",
        "XPS",
        "LCR meter",
        "Berlincourt meter",
        "Ferroelectric tester",
        "SQUID magnetometer",
        "VNA"
      ]
    },
    "article_metadata": {
      "doi": "10.1016/j.matdes.2024.113498",
      "title": "Establishing room-temperature multiferroic behaviour in bismuth-based perovskites",
      "journal": "Materials and Design",
      "year": "2024",
      "isOpenAccess": true,
      "authors": [
        {
          "name": "Jun Cao",
          "affiliation_id": "60032356",
          "affiliation_name": "Hunan University",
          "affiliation_country": "China"
        },
        {
          "name": "Bin Yang",
          "affiliation_id": "60102026",
          "affiliation_name": "University of Chester",
          "affiliation_country": "United Kingdom"
        },
        {
          "name": "Graham Smith",
          "affiliation_id": "60102026",
          "affiliation_name": "University of Chester",
          "affiliation_country": "United Kingdom"
        },
        {
          "name": "Amit Mahajan",
          "affiliation_id": "60022109",
          "affiliation_name": "Queen Mary University of London",
          "affiliation_country": "United Kingdom"
        },
        {
          "name": "Hangfeng Zhang",
          "affiliation_id": "60022109",
          "affiliation_name": "Queen Mary University of London",
          "affiliation_country": "United Kingdom"
        },
        {
          "name": "Yunyin Lin",
          "affiliation_id": "60022109",
          "affiliation_name": "Queen Mary University of London",
          "affiliation_country": "United Kingdom"
        },
        {
          "name": "Chuying Yu",
          "affiliation_id": "60032356",
          "affiliation_name": "Hunan University",
          "affiliation_country": "China"
        },
        {
          "name": "Vladimir Koval",
          "affiliation_id": "60005131",
          "affiliation_name": "Institute of Materials Research Slovak Academy of Sciences",
          "affiliation_country": "Slovakia"
        },
        {
          "name": "Dou Zhang",
          "affiliation_id": "60017060",
          "affiliation_name": "Central South University",
          "affiliation_country": "China"
        },
        {
          "name": "Yu Shi",
          "affiliation_id": "60028265",
          "affiliation_name": "Lanzhou University",
          "affiliation_country": "China"
        },
        {
          "name": "Chenglong Jia",
          "affiliation_id": "60028265",
          "affiliation_name": "Lanzhou University",
          "affiliation_country": "China"
        },
        {
          "name": "Giuseppe Viola",
          "affiliation_id": "60022109",
          "affiliation_name": "Queen Mary University of London",
          "affiliation_country": "United Kingdom"
        }
      ],
      "keywords": [
        "Double-exchange interaction",
        "Magnetization",
        "Perovskites",
        "Polarization",
        "Single-phase multiferroics"
      ]
    }
  },
  "10.1016/j.mtcomm.2024.111118": {
    "composition_data": {
      "compositions_property_values": {},
      "property_unit": "",
      "family": ""
    },
    "synthesis_data": {
      "method": "Solid-state reaction",
      "precursors": [
        "Bi2O3",
        "Fe2O3",
        "TiO2",
        "Ho2O3"
      ],
      "steps": [
        "Weighed chemicals were wet-milled in polyethylene bottles with ZrO2 balls for 12 h in ethanol.",
        "Calcination at 750 °C for 3 hours.",
        "Calcined powders were milled, dried, ground, and granulated with a polyvinyl alcohol (PVA) binder.",
        "Granulated powders were pressed into discs with diameters of 12.5 mm and thicknesses of 1.0 mm at a pressure of 150 MPa.",
        "Pellets were heated to 650 °C for 60 min to burn out the binder.",
        "Samples were sintered at 1080 °C for 3 h.",
        "Sintered samples were polished to a thickness of approximately 0.5 mm."
      ],
      "characterization_techniques": [
        "X-ray diffractometer (XRD)",
        "Field-emission scanning electron microscopy (FE-SEM)",
        "Quasistatic d33 meter",
        "Impedance analyzer",
        "TF Analyzer 2000E Measurement System"
      ]
    },
    "article_metadata": {
      "doi": "10.1016/j.mtcomm.2024.111118",
      "title": "Superior piezoelectric performance in holmium-substituted high-TC Bi5Ti3FeO15",
      "journal": "Materials Today Communications",
      "year": "2024",
      "isOpenAccess": false,
      "authors": [
        {
          "name": "Hui Lin Li",
          "affiliation_id": "60127533",
          "affiliation_name": "State Key Laboratory of Crystal Materials",
          "affiliation_country": "China"
        },
        {
          "name": "Yi Nuo Chen",
          "affiliation_id": "60103801",
          "affiliation_name": "University of Jinan",
          "affiliation_country": "China"
        },
        {
          "name": "Qian Wang",
          "affiliation_id": "60127533",
          "affiliation_name": "State Key Laboratory of Crystal Materials",
          "affiliation_country": "China"
        },
        {
          "name": "Chun Ming Wang",
          "affiliation_id": "60127533",
          "affiliation_name": "State Key Laboratory of Crystal Materials",
          "affiliation_country": "China"
        }
      ],
      "keywords": [
        "Bismuth layer-structured ferroelectrics (BLSFs)",
        "Bismuth titanate-ferrite (Bi5Ti3FeO15)",
        "Curie temperature (TC)",
        "High-temperature piezoelectric ceramics",
        "Holmium oxide (Ho2O3)"
      ]
    }
  },
  "10.1016/j.mtcomm.2024.110948": {
    "composition_data": {
      "compositions_property_values": {
        "K0.5Na0.5NbO3-Berlincourt technique": 94,
        "K0.5Na0.5NbO3-Converse measurements": 69.3
      },
      "property_unit": "pC/N",
      "family": "Potassium sodium niobate"
    },
    "synthesis_data": {
      "method": "Solid-state synthesis",
      "precursors": [
        "K2CO3",
        "Na2CO3",
        "Nb2O5"
      ],
      "steps": [
        "Precursors dried for a minimum of 12 hours in a 120 °C drying oven.",
        "Ball milling conducted in 100 % ethanol with a 250 mL ZrO2 milling jar and 5 mm ZrO2 media for 3 h at 125 rpm.",
        "Resulting slurry dried using a rotary evaporator.",
        "Ground with an agate mortar and pestle.",
        "Sieved with a 250 µm mesh stainless steel sieve.",
        "Three individual calcination pellets (3.0 g, 25 mm diameter) uniaxially pressed under 5 MPa in a stainless-steel die.",
        "Calcination took place in a muffle furnace at 801.5 °C for 4 hours with a heating rate of 3 °C/min and a cooling rate of approximately 4 °C/min.",
        "Following calcination, pellets milled in 100 % ethanol with a 250 mL ZrO2 milling jar and 5 mm ZrO2 media for 30 minutes at 125 rpm.",
        "Resulting slurry dried using a rotary evaporator.",
        "Ground with an agate mortar and pestle.",
        "Sieved with a 150 µm mesh stainless steel sieve.",
        "Approximately 24 sintering pellets (0.30 g, 10 mm diameter) uniaxially pressed under 30 MPa in a stainless-steel die.",
        "Pellets then isostatically pressed under 200 MPa with a dwell time of one minute.",
        "Pellets sintered in batches of 3 in a partially closed alumina crucible with sacrificial powder.",
        "Sintering took place in a muffle furnace at 1103.5 °C for 2 hours with a heating rate of 5 °C/min and a cooling rate of approximately 4 °C/min.",
        "Sintered pellets prepared to a 1 µm surface finish (silicon carbide paper to 5 µm, polycrystalline diamond paste to 1 µm).",
        "Some pellets thermally etched (1037.5 °C for 7 minutes; heating rate 5 °C/min).",
        "All SEM/EDX specimens carbon coated (approximately 20 nm thickness)."
      ],
      "characterization_techniques": [
        "SEM",
        "EDX",
        "XRD",
        "Ferroelectric hysteresis measurements",
        "Converse measurements",
        "Laser diffraction particle size analysis",
        "Zeta potential",
        "Electrophoretic mobility measurements",
        "Berlincourt technique"
      ]
    },
    "article_metadata": {
      "doi": "10.1016/j.mtcomm.2024.110948",
      "title": "Synthesis and characterization of photopolymerizable piezoelectric KNN-based methacrylated hyaluronic acid hydrogel scaffolds",
      "journal": "Materials Today Communications",
      "year": "2024",
      "isOpenAccess": false,
      "authors": [
        {
          "name": "Myint Thu",
          "affiliation_id": "60028190",
          "affiliation_name": "Chulalongkorn University",
          "affiliation_country": "Thailand"
        },
        {
          "name": "Sirikool Thamnium",
          "affiliation_id": "60028190",
          "affiliation_name": "Chulalongkorn University",
          "affiliation_country": "Thailand"
        },
        {
          "name": "Chavee Laomeephol",
          "affiliation_id": "60028190",
          "affiliation_name": "Chulalongkorn University",
          "affiliation_country": "Thailand"
        },
        {
          "name": "Nattakan Kanana",
          "affiliation_id": "60028190",
          "affiliation_name": "Chulalongkorn University",
          "affiliation_country": "Thailand"
        },
        {
          "name": "Jittima Amie Luckanagul",
          "affiliation_id": "60028190",
          "affiliation_name": "Chulalongkorn University",
          "affiliation_country": "Thailand"
        }
      ],
      "keywords": [
        "Hydrogel",
        "Methacrylated hyaluronic acid",
        "Photopolymerization",
        "Piezoelectric",
        "Potassium sodium niobate",
        "Scaffolds"
      ]
    }
  },
  "10.1016/j.mtphys.2024.101598": {
    "composition_data": {
      "compositions_property_values": {
        "CaBi2Nb2O9": 6,
        "Ca0.96(Li0.5Bi0.5)(2*0.02)Bi(2)Nb(2-0.02)Mn(0.02)O(9)": 15.2
      },
      "property_unit": "pC/N",
      "family": "CaBi2Nb2O9"
    },
    "synthesis_data": {
      "method": "solid-phase synthesis",
      "precursors": [
        "CaCO3",
        "Li2CO3",
        "MnCO3",
        "Bi2O3",
        "Nb2O5"
      ],
      "steps": [
        "Precisely weigh powders according to stoichiometric ratios.",
        "Transfer powders to a nylon tube for 12 h of ball milling in an alcohol dispersing medium.",
        "Dry the mixed slurry.",
        "Calcination at 850 °C for 4 h.",
        "Mill again for 12 h.",
        "Press 0.3 g of ceramic powder into a disc with a diameter of 8 mm and a thickness of 1.3 mm under a pressure of 250 MPa.",
        "Cover the surface of green bodies with ceramic powder of the same composition.",
        "Sinter in air at 1100 °C for 4 h to obtain dense ceramic sheets."
      ],
      "characterization_techniques": [
        "XRD",
        "Raman spectroscopy",
        "SEM",
        "TEM",
        "Dielectric property measurement",
        "Ferroelectric property measurement",
        "DC resistance measurement",
        "Piezoelectric coefficient measurement",
        "XPS",
        "EDS mapping",
        "HR-TEM",
        "SAED"
      ]
    },
    "article_metadata": {
      "doi": "10.1016/j.mtphys.2024.101598",
      "title": "Achieving ultra-high resistivity and outstanding piezoelectric properties by co-substitution in CaBi2Nb2O9 ceramics",
      "journal": "Materials Today Physics",
      "year": "2024",
      "isOpenAccess": false,
      "authors": [
        {
          "name": "Biao Zhang",
          "affiliation_id": "60006356",
          "affiliation_name": "Guilin University of Technology",
          "affiliation_country": "China"
        },
        {
          "name": "Liming Quan",
          "affiliation_id": "60006356",
          "affiliation_name": "Guilin University of Technology",
          "affiliation_country": "China"
        },
        {
          "name": "Zhihong Luo",
          "affiliation_id": "60006356",
          "affiliation_name": "Guilin University of Technology",
          "affiliation_country": "China"
        },
        {
          "name": "Qiantong Li",
          "affiliation_id": "60006356",
          "affiliation_name": "Guilin University of Technology",
          "affiliation_country": "China"
        },
        {
          "name": "Jianming Deng",
          "affiliation_id": "60013182",
          "affiliation_name": "Huizhou University",
          "affiliation_country": "China"
        },
        {
          "name": "Shuhang Yu",
          "affiliation_id": "60006356",
          "affiliation_name": "Guilin University of Technology",
          "affiliation_country": "China"
        },
        {
          "name": "Wangxin Li",
          "affiliation_id": "60006356",
          "affiliation_name": "Guilin University of Technology",
          "affiliation_country": "China"
        },
        {
          "name": "Mingmei Lin",
          "affiliation_id": "60006356",
          "affiliation_name": "Guilin University of Technology",
          "affiliation_country": "China"
        },
        {
          "name": "Feng Yan",
          "affiliation_id": "60088063",
          "affiliation_name": "China Electronic Technology Group Corporation",
          "affiliation_country": "China"
        },
        {
          "name": "Dawei Wang",
          "affiliation_id": "60018308",
          "affiliation_name": "Xi'an Jiaotong University",
          "affiliation_country": "China"
        },
        {
          "name": "Dongyan Yu",
          "affiliation_id": "60006356",
          "affiliation_name": "Guilin University of Technology",
          "affiliation_country": "China"
        },
        {
          "name": "Changbai Long",
          "affiliation_id": "60018308",
          "affiliation_name": "Xi'an Jiaotong University",
          "affiliation_country": "China"
        },
        {
          "name": "Laijun Liu",
          "affiliation_id": "60006356",
          "affiliation_name": "Guilin University of Technology",
          "affiliation_country": "China"
        }
      ],
      "keywords": [
        "CaBi2Nb2O9",
        "Defective dipoles",
        "Piezoelectric response",
        "Ultra-high resistivity"
      ]
    }
  },
  "10.1016/j.cej.2024.157756": {
    "composition_data": {
      "compositions_property_values": {
        "P(VDF-TrFE) 80/20 - as-electrospun": -75,
        "P(VDF-TrFE) 80/20 - corona-poled ES in air": 181,
        "P(VDF-TrFE) 80/20 - corona-poled ES1A-2800 min in air": 233,
        "P(VDF-TrFE) 80/20 - corona-poled ES2A-115 °C in air": 357,
        "P(VDF-TrFE) 80/20 - corona-poled ES1A2A-125 °C in air": 551,
        "P(VDF-TrFE) 80/20 - corona-poled ES1A2A in water": 1045
      },
      "property_unit": "pC/N",
      "family": "P(VDF-TrFE)"
    },
    "synthesis_data": {
      "method": "Electrospinning",
      "precursors": [
        "P(VDF-TrFE) 80/20",
        "C4H8O"
      ],
      "steps": [
        "Prepare nonwoven ES fiber mats of P(VDF-TrFE) 80/20 from 12 wt% methyl ether ketone (MEK) solution using electrospinning equipped with a grounded rolling collector.",
        "Apply multi-step thermal annealing processes to achieve ECCs with thickened ferroelectric domains.",
        "Employ corona-charging to achieve permanent remanent polarization (Pr0) for piezoelectricity.",
        "First thermal annealing (1A) process: Hold the ES fiber mat isothermally at 140 °C for various times (10, 60, 180, 360, 720, 1440, and 2880 min) to produce ECCs via chain-sliding motions in the paraelectric phase.",
        "Second annealing (2A) process: Carry out for ES1A-2880 min below TC with a fixed isothermal time of 1 day at temperatures of 110, 115, 125, and 130 °C to further increase the ferroelectric domain size.",
        "For corona-poling in air: Pole the fiber mats with corona-poling in air at room temperature for 30 min, with the distance between the high-voltage probe and the fiber mat not shorter than 2 cm.",
        "To eliminate self-polarized Pr0 in as-electrospun fiber mats: Thermally anneal samples at 140 °C for 60 min under a short-circuit condition.",
        "For corona-poling in water: Use AC corona poling at 500 kHz with a probe-to-fiber mat distance of 0.5 cm. After corona-poling, dry the fiber mats in vacuum."
      ],
      "characterization_techniques": [
        "Differential Scanning Calorimetry (DSC)",
        "Small-angle X-ray scattering (SAXS)",
        "Wide-angle X-ray diffraction (WAXD)",
        "Berlincourt piezo d33 meter",
        "MTI 2100 photonic sensor"
      ]
    },
    "article_metadata": {
      "doi": "10.1016/j.cej.2024.157756",
      "title": "Giant piezoelectricity in fluoropolymer fiber mats achieved by corona poling in water",
      "journal": "Chemical Engineering Journal",
      "year": "2024",
      "isOpenAccess": false,
      "authors": [
        {
          "name": "Guanchun Rui",
          "affiliation_id": "60144130",
          "affiliation_name": "Case School of Engineering",
          "affiliation_country": "United States"
        },
        {
          "name": "Zhenxing Chen",
          "affiliation_id": "60144130",
          "affiliation_name": "Case School of Engineering",
          "affiliation_country": "United States"
        },
        {
          "name": "Elshad Allahyarov",
          "affiliation_id": "60000305",
          "affiliation_name": "Case Western Reserve University",
          "affiliation_country": "United States"
        },
        {
          "name": "Honghu Zhang",
          "affiliation_id": "60006221",
          "affiliation_name": "Brookhaven National Laboratory",
          "affiliation_country": "United States"
        },
        {
          "name": "Ruipeng Li",
          "affiliation_id": "60006221",
          "affiliation_name": "Brookhaven National Laboratory",
          "affiliation_country": "United States"
        },
        {
          "name": "Philip L. Taylor",
          "affiliation_id": "60000305",
          "affiliation_name": "Case Western Reserve University",
          "affiliation_country": "United States"
        },
        {
          "name": "Lei Zhu",
          "affiliation_id": "60144130",
          "affiliation_name": "Case School of Engineering",
          "affiliation_country": "United States"
        }
      ],
      "keywords": [
        "Corona poling",
        "Electrospun nanofiber mats",
        "P(VDF-TrFE)",
        "Piezoelectric polymers"
      ]
    }
  },
  "10.1016/j.ceramint.2024.10.251": {
    "composition_data": {
      "compositions_property_values": {
        "50 vol% BaZr0.05Ti0.95O3 - 0 vol% epoxy resin - 50 vol% Portland cement": 79,
        "50 vol% BaZr0.05Ti0.95O3 - 3 vol% epoxy resin - 47 vol% Portland cement": 81,
        "50 vol% BaZr0.05Ti0.95O3 - 5 vol% epoxy resin - 45 vol% Portland cement": 82,
        "50 vol% BaZr0.05Ti0.95O3 - 7 vol% epoxy resin - 43 vol% Portland cement": 83,
        "40 vol% BaZr0.05Ti0.95O3 - 7 vol% epoxy resin - 53 vol% Portland cement": 76.2,
        "60 vol% BaZr0.05Ti0.95O3 - 7 vol% epoxy resin - 33 vol% Portland cement": 93,
        "BaZr0.05Ti0.95O3": 235,
        "40 vol% BaZr0.05Ti0.95O3 - 5 vol% epoxy resin - 55 vol% Portland cement": 75
      },
      "property_unit": "pC/N",
      "family": "BaTiO3"
    },
    "synthesis_data": {
      "method": "Mixed oxide method, Cut and fill method",
      "precursors": [
        "barium carbonate",
        "zirconium dioxide",
        "titanium dioxide",
        "Portland cement powder",
        "water",
        "epoxy resin",
        "hardener"
      ],
      "steps": [
        "BZT (BaZr0.05Ti0.95O3) powder was prepared using the mixed oxide method by calcining barium carbonate, zirconium dioxide, and titanium dioxide at 1200 °C for 2 h.",
        "BZT powder was pressed into a disc shape of ~15 mm diameter and a thickness of ~1.5 mm with an applied pressure of ~85 MPa.",
        "BZT discs were sintered at 1450 °C for 2 h.",
        "BZT discs (dimension ~12 mm and thickness ~1.5 mm) were poled using an electric field of 1.5 kV/mm at 50 °C for 30 min in a silicone oil chamber.",
        "Poled BZT ceramic was cut using a diamond saw in a parallel direction along with the polarization axis (cut and fill method).",
        "Mixtures of Portland cement powder, water (water to cement ratio (w/c) = 0.35), epoxy resin, and hardener (volume ratio of epoxy resin and hardener = 7.5) were used as the matrix phase.",
        "The mixture was filled into the cut areas of the BZT ceramic.",
        "The samples were then cured in a controlled chamber at 60 °C for 5 days at 98 %RH."
      ],
      "characterization_techniques": [
        "Ultrasonic thickness meter",
        "Optical microscope",
        "SEM",
        "EDX",
        "LCR meter",
        "d33 meter"
      ]
    },
    "article_metadata": {
      "doi": "10.1016/j.ceramint.2024.10.251",
      "title": "Effect of epoxy resin addition on the acoustic impedance, microstructure, dielectric and piezoelectric properties of 1–3 connectivity lead-free barium zirconate titanate ceramic cement-based composites",
      "journal": "Ceramics International",
      "year": "2024",
      "isOpenAccess": false,
      "authors": [
        {
          "name": "Thanyapon Wittinanon",
          "affiliation_id": "60000881",
          "affiliation_name": "Chiang Mai University",
          "affiliation_country": "Thailand"
        },
        {
          "name": "Rattiyakorn Rianyoi",
          "affiliation_id": "60000881",
          "affiliation_name": "Chiang Mai University",
          "affiliation_country": "Thailand"
        },
        {
          "name": "Ruamporn Potong",
          "affiliation_id": "60030267",
          "affiliation_name": "Rajamangala University of Technology Thanyaburi (RMUTT)",
          "affiliation_country": "Thailand"
        },
        {
          "name": "Arnon Chaipanich",
          "affiliation_id": "60000881",
          "affiliation_name": "Chiang Mai University",
          "affiliation_country": "Thailand"
        }
      ],
      "keywords": [
        "Barium zirconate titanate ceramic",
        "Cement composites",
        "Epoxy resin",
        "Piezoelectric properties"
      ]
    }
  },
  "10.1016/j.ceramint.2024.09.287": {
    "composition_data": {
      "compositions_property_values": {},
      "property_unit": "",
      "family": ""
    },
    "synthesis_data": {
      "method": "solid-state reaction",
      "precursors": [
        "PbO",
        "ZrO2",
        "TiO2",
        "MnO2",
        "Sb2O3",
        "Sc2O3",
        "Nb2O5",
        "PVA binder"
      ],
      "steps": [
        "Sc2O3 and Nb2O5 powders were wet-mixed via ball milling for 12 h.",
        "Calcination of wet-mixed Sc2O3 and Nb2O5 at 1050 °C for 6 h to obtain the precursor ScNbO4.",
        "The precursors (ScNbO4) were mixed with PbO, ZrO2, TiO2, MnO2, and Sb2O3.",
        "Calcination of the mixture at 850 °C for 2 h to achieve the desired composition of PZT-PMS-PSN.",
        "The resultant powder was crushed for 8 h.",
        "The crushed powder was dried.",
        "The fine powder was mixed with PVA binder at a mass concentration of 7 %.",
        "The mixture was pressed to form Φ10mm pellets at a pressure of 150 MPa.",
        "The binder was cremated at 800 °C for 2 h.",
        "The PZT-PMS-PSN samples were sintered at 1180 °C for 2 h.",
        "The sintered pellets were polished to reach about 0.5 mm.",
        "Both sides of the sample were coated with silver paste.",
        "The silver-coated samples were fired at 800 °C for 10 min.",
        "Polarization of samples at 180 °C in a silicone oil bath at a DC field strength of 5kv mm⁻¹ for 30 min."
      ],
      "characterization_techniques": [
        "piezoelectric d33 meter",
        "X-ray diffraction (XRD)",
        "Raman spectroscopy",
        "scanning electron microscopy (SEM)",
        "piezoresponse force microscopy (PFM)",
        "LCR meter",
        "ferroelectric measurement system",
        "impedance analysis"
      ]
    },
    "article_metadata": {
      "doi": "10.1016/j.ceramint.2024.09.287",
      "title": "Enhancing the piezoelectric performance of novel PZT-PMS-PSN piezoelectric ceramics by fine-tuning the monoclinic phase",
      "journal": "Ceramics International",
      "year": "2024",
      "isOpenAccess": false,
      "authors": [
        {
          "name": "Peixin Qiao",
          "affiliation_id": "60021666",
          "affiliation_name": "Nanjing University of Aeronautics and Astronautics",
          "affiliation_country": "China"
        },
        {
          "name": "Ying Yang",
          "affiliation_id": "60021666",
          "affiliation_name": "Nanjing University of Aeronautics and Astronautics",
          "affiliation_country": "China"
        },
        {
          "name": "Yiping Wang",
          "affiliation_id": "60021666",
          "affiliation_name": "Nanjing University of Aeronautics and Astronautics",
          "affiliation_country": "China"
        },
        {
          "name": "Jiyang Zhang",
          "affiliation_id": "60073440",
          "affiliation_name": "Beijing Institute of Control Engineering",
          "affiliation_country": "China"
        },
        {
          "name": "Jintao Wu",
          "affiliation_id": "60073440",
          "affiliation_name": "Beijing Institute of Control Engineering",
          "affiliation_country": "China"
        },
        {
          "name": "Lei Zhao",
          "affiliation_id": "60073440",
          "affiliation_name": "Beijing Institute of Control Engineering",
          "affiliation_country": "China"
        },
        {
          "name": "Jikui Liu",
          "affiliation_id": "60073440",
          "affiliation_name": "Beijing Institute of Control Engineering",
          "affiliation_country": "China"
        },
        {
          "name": "Hao Liu",
          "affiliation_id": "60021666",
          "affiliation_name": "Nanjing University of Aeronautics and Astronautics",
          "affiliation_country": "China"
        },
        {
          "name": "Huihui Liu",
          "affiliation_id": "60021666",
          "affiliation_name": "Nanjing University of Aeronautics and Astronautics",
          "affiliation_country": "China"
        },
        {
          "name": "Wenbin Tang",
          "affiliation_id": "60010080",
          "affiliation_name": "Nanjing University of Science and Technology",
          "affiliation_country": "China"
        }
      ],
      "keywords": [
        "Excellent mechanical and electrical parameters",
        "High-power application",
        "PZT-PMS-PSN",
        "“Hard” piezoelectric ceramics"
      ]
    }
  },
  "10.1016/j.ceramint.2024.09.406": {
    "composition_data": {
      "compositions_property_values": {
        "CaBi4Ti4O15": 7.2,
        "CaBi4Ti4O15-Nb/Mn where x=0.04": 21.4,
        "CaBi4Ti4O15-Nb/Mn where x=0.08": 24.8,
        "CaBi4Ti4O15-Nb/Mn where x=0.12": 26.8,
        "CaBi4Ti4O15-Nb/Mn where x=0.20": 24.7
      },
      "property_unit": "pC/N",
      "family": "CaBi4Ti4O15"
    },
    "synthesis_data": {
      "method": "Not specified",
      "precursors": [],
      "steps": [
        "The powder was compacted into a bulk of dimensions of 15 mm × 2 mm × 2 mm.",
        "The specimens were poled along the thickness direction."
      ],
      "characterization_techniques": [
        "Dynamic Thermomechanical Analyzer (DMA)",
        "Scanning Electron Microscope (SEM)",
        "Energy Dispersive Spectroscopy (EDS)",
        "Transmission Electron Microscopy (TEM)",
        "High-Resolution TEM (HRTEM)",
        "Electric Universal Testing Machine"
      ]
    },
    "article_metadata": {
      "doi": "10.1016/j.ceramint.2024.09.406",
      "title": "Mechanical properties and multi-field ferroelastic response of Nb/Mn Co-doped CaBi4Ti4O15 high-temperature ferroelectric ceramics",
      "journal": "Ceramics International",
      "year": "2024",
      "isOpenAccess": false,
      "authors": [
        {
          "name": "Jiageng Xu",
          "affiliation_id": "60016521",
          "affiliation_name": "Sichuan University",
          "affiliation_country": "China"
        },
        {
          "name": "Shaoxiong Xie",
          "affiliation_id": "60016521",
          "affiliation_name": "Sichuan University",
          "affiliation_country": "China"
        },
        {
          "name": "Yongjie Liu",
          "affiliation_id": "60016521",
          "affiliation_name": "Sichuan University",
          "affiliation_country": "China"
        },
        {
          "name": "Xiandong zhou",
          "affiliation_id": "60016521",
          "affiliation_name": "Sichuan University",
          "affiliation_country": "China"
        },
        {
          "name": "Qingyuan Wang",
          "affiliation_id": "60016521",
          "affiliation_name": "Sichuan University",
          "affiliation_country": "China"
        },
        {
          "name": "Jianguo Zhu",
          "affiliation_id": "60016521",
          "affiliation_name": "Sichuan University",
          "affiliation_country": "China"
        }
      ],
      "keywords": [
        "CBT-Based ceramics",
        "Doping and poling effect",
        "Ferroelastic deformation",
        "Mechanical properties",
