Repository: slimeslab/ComProScanner

# ComProScanner

**A comprehensive Python package for extracting composition-property data from scientific articles for building databases**

## Overview

ComProScanner is a multi-agent framework designed to extract composition-property relationships from scientific articles in materials science. It automates the entire workflow from metadata collection to data extraction, evaluation, and visualization.

**Key Features:**

- 📚 Multi-publisher support (Elsevier, Springer, Wiley, IOP, local PDFs)
- 🤖 Agentic extraction using CrewAI framework
- 🔍 RAG-powered context retrieval for cost effective automation with accuracy
- 📊 Comprehensive evaluation and visualization tools
- 🎯 Customizable extraction workflows
- 🌐 Knowledge graph generation

## Quick Start

Here's a complete example extracting piezoelectric coefficient (d<sub>33</sub>) data:

```python
from comproscanner import ComProScanner

# Initialize scanner
scanner = ComProScanner(main_property_keyword="piezoelectric")

# Collect metadata
scanner.collect_metadata(
    base_queries=["piezoelectric", "piezoelectricity"],
    extra_queries=["ceramics", "applications"]
)

# Process articles
property_keywords = {
    "exact_keywords": ["d33"],
    "substring_keywords": [" d 33 "]
}

scanner.process_articles(
    property_keywords=property_keywords,
    source_list=["elsevier", "springer"]
)

# Extract composition-property data
scanner.extract_composition_property_data(
    main_extraction_keyword="d33"
)
```

## Workflow

<div align="center">
</div>

The ComProScanner workflow consists of four main stages:

1. **Metadata Retrieval** - Find relevant scientific articles
2. **Article Collection** - Extract full-text from various publishers
3. **Information Extraction** - Use LLM agents to extract structured data
4. **Post Processing & Dataset Creation** - Evaluate, clean, and visualize results

## Documentation

📖 **Full documentation is available at [slimeslab.github.io/ComProScanner](https://slimeslab.github.io/ComProScanner/)**

- [Installation Guide](https://slimeslab.github.io/ComProScanner/getting-started/installation/)
- [Quick Start Tutorial](https://slimeslab.github.io/ComProScanner/getting-started/quick-start/)
- [User Guide](https://slimeslab.github.io/ComProScanner/usage/metadata-collection/)
- [RAG Configuration](https://slimeslab.github.io/ComProScanner/rag-config/)

## Core Capabilities

### Data Extraction

- Composition-property relationships
- Material families
- Synthesis methods and precursors
- Characterization techniques
- Synthesis steps

### Evaluation Methods

- **Semantic Evaluation** - Using semantic similarity measures
- **Agentic Evaluation** - LLM-powered contextual analysis

### Visualization

- Data Visualization
- Evaluation Visualization

## Citation

If you use ComProScanner in your research, please cite:

```bibtex
@Article{roy2026comproscanner,
  title={ComProScanner: a multi-agent based framework for composition-property structured data extraction from scientific literature},
  author={Roy, Aritra and Grisan, Enrico and Buckeridge, John and Gattinoni, Chiara},
  journal={Digital Discovery},
  volume={5},
  number={4},
  pages={1794--1808},
  year={2026},
  publisher={Royal Society of Chemistry},
  doi  ="10.1039/D5DD00521C",
  url  ="https://doi.org/10.1039/D5DD00521C"
}
```

File: examples/piezo_test/model-outputs/meta/llama-3.3-70b-instruct-piezo-ceramic-test-results.json (part 1 of 8)
{
  "10.1016/j.jeurceramsoc.2025.117193": {
    "composition_data": {
      "compositions_property_values": {
        "0.95Pb0.1K[Nb0.96Ta0.04]2O6": 44,
        "0.9Pb0.2K[Nb0.96Ta0.04]2O6": 54,
        "0.85Pb0.3K[Nb0.96Ta0.04]2O6": 93,
        "0.8Pb0.4K[Nb0.96Ta0.04]2O6": 141
      },
      "property_unit": "pC/N",
      "family": "PbNb2O6"
    },
    "synthesis_data": {
      "method": "conventional solid-state reaction",
      "precursors": [
        "PbO",
        "K2CO3",
        "Nb2O5",
        "Ta2O5"
      ],
      "steps": [
        "ball-milling with zirconia balls in nylon jars for 12 h",
        "drying at 120 °C",
        "calcining at 900 °C for 4 h",
        "re-milling for another 6 h",
        "mixing with polyvinyl alcohol (PVA) binder",
        "sieving through a screen mesh",
        "pressing into pellets with a diameter of 12 mm and thickness around 1.2 mm under uniaxial pressure of 15 MPa",
        "firing at 500 °C for 2 h for binder burn-out",
        "sintering at 1190-1250 °C for 1 h",
        "cooling process controlled at 3 °C/min till 600 °C"
      ],
      "characterization_techniques": [
        "X-ray Powder Diffraction (XRD)",
        "Scanning Electron Microscope (SEM)",
        "Energy Dispersive Spectrometer (EDS)",
        "X-ray photoelectron spectrometer (XPS)",
        "Raman spectrometer"
      ]
    },
    "article_metadata": {
      "doi": "10.1016/j.jeurceramsoc.2025.117193",
      "title": "Improved piezoelectric performance of PbNb2O6-based ceramics via K+ modification",
      "journal": "Journal of the European Ceramic Society",
      "year": "2025",
      "isOpenAccess": false,
      "authors": [
        {
          "name": "Da Huang",
          "affiliation_id": "60005465",
          "affiliation_name": "University of Electronic Science and Technology of China",
          "affiliation_country": "China"
        },
        {
          "name": "Cheng Liu",
          "affiliation_id": "60005465",
          "affiliation_name": "University of Electronic Science and Technology of China",
          "affiliation_country": "China"
        },
        {
          "name": "Qin Yu",
          "affiliation_id": "60005465",
          "affiliation_name": "University of Electronic Science and Technology of China",
          "affiliation_country": "China"
        },
        {
          "name": "Hengrui Wang",
          "affiliation_id": "60005465",
          "affiliation_name": "University of Electronic Science and Technology of China",
          "affiliation_country": "China"
        },
        {
          "name": "Hongxi Chen",
          "affiliation_id": "60005465",
          "affiliation_name": "University of Electronic Science and Technology of China",
          "affiliation_country": "China"
        },
        {
          "name": "Dainan Zhang",
          "affiliation_id": "60005465",
          "affiliation_name": "University of Electronic Science and Technology of China",
          "affiliation_country": "China"
        },
        {
          "name": "Huaiwu Zhang",
          "affiliation_id": "60005465",
          "affiliation_name": "University of Electronic Science and Technology of China",
          "affiliation_country": "China"
        }
      ],
      "keywords": [
        "Ceramics",
        "High temperature",
        "PbNb2O6",
        "Piezoelectrics"
      ]
    }
  },
  "10.1016/j.jeurceramsoc.2024.117100": {
    "composition_data": {
      "compositions_property_values": {
        "BaTi0.89Hf0.11O3": 337,
        "Fe-doped BaTi0.89Hf0.11O3": 337
      },
      "property_unit": "pC/N",
      "family": "BaTiO3"
    },
    "synthesis_data": {
      "method": "conventional solid-solution",
      "precursors": [
        "BaCO3",
        "TiO2",
        "HfO2",
        "Fe2O3"
      ],
      "steps": [
        "weighing according to stoichiometric ratio",
        "ball-milling for 12 h with ethyl alcohol",
        "drying",
        "calcining at 1250 °C for 2 h",
        "ball-milling again in ethanol for 12 h",
        "drying at 90 °C for 3 h",
        "pressing into pellets with 5 wt% PVA",
        "heating at 500 °C for 5 h to volatilize PVA",
        "sintering at 1450 °C for 4 h in air"
      ],
      "characterization_techniques": [
        "X-ray diffraction",
        "SEM",
        "EDS",
        "HR-TEM",
        "CBED",
        "PFM",
        "DMA",
        "XPS"
      ]
    },
    "article_metadata": {
      "doi": "10.1016/j.jeurceramsoc.2024.117100",
      "title": "High mechanical quality factor and high piezoelectric coefficient achieved via acceptor-modified invisible boundary",
      "journal": "Journal of the European Ceramic Society",
      "year": "2025",
      "isOpenAccess": false,
      "authors": [
        {
          "name": "Guanqi Wang",
          "affiliation_id": "60018308",
          "affiliation_name": "Xi'an Jiaotong University",
          "affiliation_country": "China"
        },
        {
          "name": "Yang Yang",
          "affiliation_id": "60018308",
          "affiliation_name": "Xi'an Jiaotong University",
          "affiliation_country": "China"
        },
        {
          "name": "Zhijian Zhou",
          "affiliation_id": "60018308",
          "affiliation_name": "Xi'an Jiaotong University",
          "affiliation_country": "China"
        },
        {
          "name": "Xiaobing Ren",
          "affiliation_id": "60018308",
          "affiliation_name": "Xi'an Jiaotong University",
          "affiliation_country": "China"
        },
        {
          "name": "Yuanchao Ji",
          "affiliation_id": "60018308",
          "affiliation_name": "Xi'an Jiaotong University",
          "affiliation_country": "China"
        }
      ],
      "keywords": [
        "Acceptor doping",
        "Invisible boundary",
        "Mechanical quality factor",
        "Piezoelectric ceramics",
        "Piezoelectric coefficient"
      ]
    }
  },
  "10.1016/j.materresbull.2024.113231": {
    "composition_data": {
      "compositions_property_values": {
        "0.94Na0.5Bi0.5TiO2.94BaTiO3": 207,
        "0.9Na0.5Bi0.5TiO2.9BaTiO3": null,
        "Sr-modified 0.94Na0.5Bi0.5TiO2.94BaTiO3": 201,
        "Bi-modified 0.94Na0.5Bi0.5TiO2.94BaTiO3": 207
      },
      "property_unit": "pC/N",
      "family": "NBT-BT"
    },
    "synthesis_data": {
      "method": "conventional solid state reaction route",
      "precursors": [
        "Na2CO3",
        "BaCO3",
        "Bi2O3",
        "TiO2",
        "SrCO3"
      ],
      "steps": [
        "drying of raw materials in an oven at approximately 120°C for 5 hours",
        "mixing of raw materials by ball milling for 12 hours with ethanol as a medium",
        "calcination of dried raw materials at 850°C for 2 hours",
        "second ball milling of calcined powder for 12 hours to reduce particle size",
        "granulation of calcined powder by passing through 80 mesh sieve with polyvinyl alcohol (PVA) as a binder",
        "heating of green bodies to 800°C for 2 hours to remove the binder",
        "sintering of green bodies at 1140°C-1180°C for 2 hours",
        "polishing of ceramic disks and heating to 1100°C for 1 hour followed by rapid cooling"
      ],
      "characterization_techniques": [
        "X-ray diffraction (XRD)",
        "precision impedance analyzer",
        "quasi-static d33 meter",
        "thermally stimulated depolarization current (TSDC) curves",
        "electrical hysteresis loops using a modified Sawyer-Tower circuit"
      ]
    },
    "article_metadata": {
      "doi": "10.1016/j.materresbull.2024.113231",
      "title": "Enhanced piezoelectric response of Na0.5Bi0.5TiO3-BaTiO3 lead free ceramics by tuning the local polar heterogeneity",
      "journal": "Materials Research Bulletin",
      "year": "2025",
      "isOpenAccess": false,
      "authors": [
        {
          "name": "Pan Chen",
          "affiliation_id": "60104199",
          "affiliation_name": "Huanghuai University",
          "affiliation_country": "China"
        },
        {
          "name": "Bin Yuan",
          "affiliation_id": "60104199",
          "affiliation_name": "Huanghuai University",
          "affiliation_country": "China"
        },
        {
          "name": "Jiachen Wang",
          "affiliation_id": "60104199",
          "affiliation_name": "Huanghuai University",
          "affiliation_country": "China"
        },
        {
          "name": "Xin Zhang",
          "affiliation_id": "60104199",
          "affiliation_name": "Huanghuai University",
          "affiliation_country": "China"
        },
        {
          "name": "Yaoguang Chen",
          "affiliation_id": "60104199",
          "affiliation_name": "Huanghuai University",
          "affiliation_country": "China"
        },
        {
          "name": "Fengjiao Cao",
          "affiliation_id": "60104199",
          "affiliation_name": "Huanghuai University",
          "affiliation_country": "China"
        },
        {
          "name": "Haojie Zhao",
          "affiliation_id": "60104199",
          "affiliation_name": "Huanghuai University",
          "affiliation_country": "China"
        },
        {
          "name": "Yanquan Wang",
          "affiliation_id": "60104199",
          "affiliation_name": "Huanghuai University",
          "affiliation_country": "China"
        },
        {
          "name": "Xiaohui Yuan",
          "affiliation_id": "60073723",
          "affiliation_name": "Xinyang Normal University",
          "affiliation_country": "China"
        },
        {
          "name": "Zhongming Hu",
          "affiliation_id": "60104199",
          "affiliation_name": "Huanghuai University",
          "affiliation_country": "China"
        },
        {
          "name": "Haojie Lian",
          "affiliation_id": "60013268",
          "affiliation_name": "Taiyuan University of Technology",
          "affiliation_country": "China"
        },
        {
          "name": "Feng Zhu",
          "affiliation_id": "60021666",
          "affiliation_name": "Nanjing University of Aeronautics and Astronautics",
          "affiliation_country": "China"
        },
        {
          "name": "Pei Li",
          "affiliation_id": "60019160",
          "affiliation_name": "Syddansk Universitet",
          "affiliation_country": "Denmark"
        },
        {
          "name": "Leilei Chen",
          "affiliation_id": "60104199",
          "affiliation_name": "Huanghuai University",
          "affiliation_country": "China"
        }
      ],
      "keywords": [
        "Ferroelectric domains",
        "Local polar heterogeneity",
        "Piezoelectric ceramics",
        "Quenching",
        "Residual stress"
      ]
    }
  },
  "10.1016/j.jeurceramsoc.2024.117101": {
    "composition_data": {
      "compositions_property_values": {
        "CaBi2Nb2O9": 6.5,
        "Ca0.92(Li0.5Ce0.5)0.08Bi2Nb1.97(W2/3Mo1/3)0.03O9": 16.1
      },
      "property_unit": "pC/N",
      "family": "Aurivillius-type"
    },
    "synthesis_data": {
      "method": "solid-state reaction",
      "precursors": [
        "CaCO3",
        "Li2CO3",
        "CeO2",
        "Bi2O3",
        "Nb2O5",
        "WO3",
        "MoO3"
      ],
      "steps": [
        "weighing the raw materials",
        "ball milling",
        "drying and calcining",
        "drying, grinding, and compressing",
        "sintering"
      ],
      "characterization_techniques": [
        "XRD",
        "SEM",
        "Raman Spectroscopy",
        "XPS",
        "LCR bridge",
        "Ferroelectric test system",
        "Quasi-static piezoelectric coefficient meter",
        "Electrochemical workstation",
        "UV-Vis spectroscopy system",
        "TEM"
      ]
    },
    "article_metadata": {
      "doi": "10.1016/j.jeurceramsoc.2024.117101",
      "title": "Enhancement of piezoelectric properties and temperature stability of high-Curie temperature CaBi2Nb2O9 ceramics",
      "journal": "Journal of the European Ceramic Society",
      "year": "2025",
      "isOpenAccess": false,
      "authors": [
        {
          "name": "Biao Zhang",
          "affiliation_id": "60006356",
          "affiliation_name": "Guilin University of Technology",
          "affiliation_country": "China"
        },
        {
          "name": "Shuhang Yu",
          "affiliation_id": "60006356",
          "affiliation_name": "Guilin University of Technology",
          "affiliation_country": "China"
        },
        {
          "name": "Qiantong Li",
          "affiliation_id": "60006356",
          "affiliation_name": "Guilin University of Technology",
          "affiliation_country": "China"
        },
        {
          "name": "Zhihong Luo",
          "affiliation_id": "60006356",
          "affiliation_name": "Guilin University of Technology",
          "affiliation_country": "China"
        },
        {
          "name": "Wangxin Li",
          "affiliation_id": "60006356",
          "affiliation_name": "Guilin University of Technology",
          "affiliation_country": "China"
        },
        {
          "name": "Mingmei Lin",
          "affiliation_id": "60006356",
          "affiliation_name": "Guilin University of Technology",
          "affiliation_country": "China"
        },
        {
          "name": "Junhui Lang",
          "affiliation_id": "60006356",
          "affiliation_name": "Guilin University of Technology",
          "affiliation_country": "China"
        },
        {
          "name": "Mingwang Yuan",
          "affiliation_id": "60006356",
          "affiliation_name": "Guilin University of Technology",
          "affiliation_country": "China"
        },
        {
          "name": "Jianming Deng",
          "affiliation_id": "60013182",
          "affiliation_name": "Huizhou University",
          "affiliation_country": "China"
        },
        {
          "name": "Feng Yan",
          "affiliation_id": "60088063",
          "affiliation_name": "China Electronic Technology Group Corporation",
          "affiliation_country": "China"
        },
        {
          "name": "Changbai Long",
          "affiliation_id": "60018308",
          "affiliation_name": "Xi'an Jiaotong University",
          "affiliation_country": "China"
        },
        {
          "name": "Dawei Wang",
          "affiliation_id": "60018308",
          "affiliation_name": "Xi'an Jiaotong University",
          "affiliation_country": "China"
        },
        {
          "name": "Laijun Liu",
          "affiliation_id": "60006356",
          "affiliation_name": "Guilin University of Technology",
          "affiliation_country": "China"
        }
      ],
      "keywords": [
        "Aurivillius-type",
        "CaBi2Nb2O9",
        "High-temperature piezoelectric ceramics",
        "Thermal stability"
      ]
    }
  },
  "10.1016/j.jeurceramsoc.2024.117046": {
    "composition_data": {
      "compositions_property_values": {
        "PZT-0% porosity": 330.0,
        "PZT-7% porosity": 320.1,
        "PZT-13% porosity": 313.5
      },
      "property_unit": "pC/N",
      "family": "PZT"
    },
    "synthesis_data": {
      "method": "Ceramic Injection Molding (CIM)",
      "precursors": [
        "KICET-PZT8 piezoelectric powder",
        "paraffin wax",
        "ethylene-vinyl-acetate (EVA)",
        "polystyrene (PS)",
        "polymer (301, EPOTEK)",
        "silver"
      ],
      "steps": [
        "preparing the CIM feedstock",
        "fabricating the preform of the 1–3 type composite using a ceramic injection molding (CIM) machine",
        "sintering the PZT composite preform at 1250 °C for 2 h",
        "pouring a polymer into the sintered preform",
        "curing the polymer-poured specimens at 80 °C for 12 h",
        "machining the final cured specimens into shapes optimized by simulation",
        "applying room-temperature-curing silver electrodes to the machined specimens",
        "polarizing the specimens by applying an electric field of 2.5 kV/mm for 20 min in a silicone oil bath at 120 °C"
      ],
      "characterization_techniques": [
        "dh-meter (PM-300H, Piezotest)"
      ]
    },
    "article_metadata": {
      "doi": "10.1016/j.jeurceramsoc.2024.117046",
      "title": "Improved hydrostatic piezoelectric property via incorporation of porous PZT ceramics into 1–3 type PZT-polymer composites: Design to fabrication",
      "journal": "Journal of the European Ceramic Society",
      "year": "2025",
      "isOpenAccess": false,
      "authors": [
        {
          "name": "Il Gok Hong",
          "affiliation_id": "60081223",
          "affiliation_name": "Korea Institute of Ceramic Engineering And Technology",
          "affiliation_country": "South Korea"
        },
        {
          "name": "Ho Yong Shin",
          "affiliation_id": "60081223",
          "affiliation_name": "Korea Institute of Ceramic Engineering And Technology",
          "affiliation_country": "South Korea"
        },
        {
          "name": "Jong Ho Kim",
          "affiliation_id": "60081223",
          "affiliation_name": "Korea Institute of Ceramic Engineering And Technology",
          "affiliation_country": "South Korea"
        },
        {
          "name": "Jong In Im",
          "affiliation_id": "60081223",
          "affiliation_name": "Korea Institute of Ceramic Engineering And Technology",
          "affiliation_country": "South Korea"
        }
      ],
      "keywords": [
        "Composite",
        "FEM",
        "Piezoelectric properties",
        "Porosity",
        "PZT"
      ]
    }
  },
  "10.1016/j.jeurceramsoc.2024.117065": {
    "composition_data": {
      "compositions_property_values": {
        "CaBi2Nb2O9": 6.0,
        "CaBi2Nb2O9-1Tm": 8.8,
        "CaBi2Nb2O9-2Tm": 11.4,
        "CaBi2Nb2O9-3Tm": 12.4,
        "CaBi2Nb2O9-4Tm": 10.8,
        "CaBi2Nb2O9-5Tm": 9.4,
        "Textured-CaBi2Nb2O9-2Tm": 25.2,
        "Textured-CaBi2Nb2O9-3Tm": 23.5,
        "Textured-CaBi2Nb2O9-5Tm": 18.0
      },
      "property_unit": "pC/N",
      "family": "CBN"
    },
    "synthesis_data": {
      "method": "Solid-Phase Reaction",
      "precursors": [
        "CaCO3",
        "Bi2O3",
        "Nb2O5",
        "Tm2O3"
      ],
      "steps": [
        "Weighing the raw materials according to the stoichiometric ratio",
        "Mixing the raw materials by ball-milling with ZrO2 balls in ethanol for 12 hours",
        "Calcining the dried mixtures at 850 °C for 2 hours",
        "Additional 24-hour ball-milling under the same conditions",
        "Grinding and granulating the synthesized powders with a polyvinyl alcohol (PVA) binder",
        "Pressing the granulated powders into discs under a pressure of 150 MPa",
        "Removing the PVA by heating at 650 °C",
        "Sintering the green samples in a muffle furnace at temperatures ranging from 1100 to 1140 °C for 3 hours for thulium-substituted CBN ceramics, and at 1150 °C for 3 hours for CaBi2Nb2O9 ceramics",
        "Using a two-step sintering method with a spark plasma sintering (SPS) system for textured ceramics"
      ],
      "characterization_techniques": [
        "XRD",
        "SEM",
        "PFM",
        "Impedance analyzer",
        "Quasi-static d33 meter",
        "Source meter",
        "Ferroelectric analyzer"
      ]
    },
    "article_metadata": {
      "doi": "10.1016/j.jeurceramsoc.2024.117065",
      "title": "Spark plasma sintering of high-TC calcium bismuth niobate (CaBi2Nb2O9) with superior piezoelectric performance",
      "journal": "Journal of the European Ceramic Society",
      "year": "2025",
      "isOpenAccess": false,
      "authors": [
        {
          "name": "Juan Nan Chen",
          "affiliation_id": "60127533",
          "affiliation_name": "State Key Laboratory of Crystal Materials",
          "affiliation_country": "China"
        },
        {
          "name": "Xuan Zhe Pei",
          "affiliation_id": "60127533",
          "affiliation_name": "State Key Laboratory of Crystal Materials",
          "affiliation_country": "China"
        },
        {
          "name": "Qian Wang",
          "affiliation_id": "60127533",
          "affiliation_name": "State Key Laboratory of Crystal Materials",
          "affiliation_country": "China"
        },
        {
          "name": "Xian Zhao",
          "affiliation_id": "60127533",
          "affiliation_name": "State Key Laboratory of Crystal Materials",
          "affiliation_country": "China"
        },
        {
          "name": "Ze Yan Wang",
          "affiliation_id": "60127533",
          "affiliation_name": "State Key Laboratory of Crystal Materials",
          "affiliation_country": "China"
        },
        {
          "name": "Chun Ming Wang",
          "affiliation_id": "60127533",
          "affiliation_name": "State Key Laboratory of Crystal Materials",
          "affiliation_country": "China"
        }
      ],
      "keywords": [
        "Bismuth layer-structured ferroelectrics (BLSFs)",
        "Calcium bismuth niobate (CaBi2Nb2O9)",
        "Grain orientation",
        "High-temperature piezoelectric ceramics",
        "Lotgering factor",
        "Spark plasma sintering (SPS)",
        "Textured ceramics",
        "Thulium oxide (Tm2O3)"
      ]
    }
  },
  "10.1016/j.compositesb.2024.112108": {
    "composition_data": {
      "compositions_property_values": {
        "CdS": null,
        "SnS2": null,
        "CS-2": 3.11
      },
      "property_unit": "p.m./V",
      "family": "CdS@SnS2"
    },
    "synthesis_data": {
      "method": "solvothermal",
      "precursors": [
        "thioacetamide",
        "SnCl4",
        "Cd(NO3)2",
        "thiourea"
      ],
      "steps": [
        "dissolving precursors in absolute ethanol",
        "stirring for 30 min",
        "transferring mixture to Teflon-lined stainless-steel autoclave",
        "heating at 160 °C for 12 h",
        "cooling to room temperature",
        "washing, centrifugation, and drying at 60 °C"
      ],
      "characterization_techniques": [
        "XRD",
        "SEM",
        "TEM",
        "XPS",
        "EPR",
        "NMR",
        "IC",
        "GC",
        "UV–vis diffuse reflectance spectroscopy",
        "PFM",
        "KPFM",
        "FTIR"
      ]
    },
    "article_metadata": {
      "doi": "10.1016/j.compositesb.2024.112108",
      "title": "Synergistically triggering macroscopic polarization and dynamic reconfiguration of CdS@SnS2 heterojunction to enhance piezo-photocatalytic nitrate reduction",
      "journal": "Composites Part B: Engineering",
      "year": "2025",
      "isOpenAccess": false,
      "authors": [
        {
          "name": "Xiaoxu Deng",
          "affiliation_id": "60005027",
          "affiliation_name": "Guizhou University",
          "affiliation_country": "China"
        },
        {
          "name": "Yi Wang",
          "affiliation_id": "60005027",
          "affiliation_name": "Guizhou University",
          "affiliation_country": "China"
        },
        {
          "name": "Jiwen Zhang",
          "affiliation_id": "60005027",
          "affiliation_name": "Guizhou University",
          "affiliation_country": "China"
        },
        {
          "name": "Xingyong Gong",
          "affiliation_id": "60005027",
          "affiliation_name": "Guizhou University",
          "affiliation_country": "China"
        },
        {
          "name": "Ruirui Cui",
          "affiliation_id": "60005027",
          "affiliation_name": "Guizhou University",
          "affiliation_country": "China"
        },
        {
          "name": "Peng Chen",
          "affiliation_id": "60005027",
          "affiliation_name": "Guizhou University",
          "affiliation_country": "China"
        },
        {
          "name": "Chaoyong Deng",
          "affiliation_id": "60005027",
          "affiliation_name": "Guizhou University",
          "affiliation_country": "China"
        }
      ],
      "keywords": [
        "CdS",
        "Macroscopic polarization",
        "Nitrate reduction",
        "Peizo-photocatalysis",
        "SnS2"
      ]
    }
  },
  "10.1016/j.nucengdes.2025.113832": {
    "composition_data": {
      "compositions_property_values": {
        "Pb(ZrxTi1-x)O3": 250,
        "Pb(ZrxTi1-x)O3 after diffusion bonding at 275 °C": 120,
        "Pb(ZrxTi1-x)O3 after 1st thermal cycle between 250 °C and room temperature": 120,
        "Pb(ZrxTi1-x)O3 after 10th thermal cycle between 250 °C and room temperature": 120
      },
      "property_unit": "pC/N",
      "family": "PZT"
    },
    "synthesis_data": {
      "method": "Diffusion Bonding",
      "precursors": [
        "Pb(Zr_xTi_1-x)O3",
        "Ag",
        "Ni"
      ],
      "steps": [
        "Screen printing of silver paste on PZT discs",
        "Firing at 800°C",
        "Coating of nickel wear plates with silver using DC sputtering",
        "Heating in flowing hydrogen gas at 700°C",
        "Application of additional silver coating",
        "Bonding at 275°C or 400°C under 20 MPa pressure for 1 hour",
        "Thermal cycling between 250°C and room temperature"
      ],
      "characterization_techniques": [
        "Ultrasonic C-scan imaging",
        "Piezometer System",
        "Transducer characterization system (TraCSS)"
      ]
    },
    "article_metadata": {
      "doi": "10.1016/j.nucengdes.2025.113832",
      "title": "Diffusion bonding of PZT disc to nickel wear plate for fabrication of high temperature under-sodium ultrasonic transducers",
      "journal": "Nuclear Engineering and Design",
      "year": "2025",
      "isOpenAccess": false,
      "authors": [
        {
          "name": "I. Lakshmigandhan",
          "affiliation_id": "60002881",
          "affiliation_name": "Indira Gandhi Centre for Atomic Research",
          "affiliation_country": "India"
        },
        {
          "name": "Saju T. Abraham",
          "affiliation_id": "60002881",
          "affiliation_name": "Indira Gandhi Centre for Atomic Research",
          "affiliation_country": "India"
        },
        {
          "name": "C. Asokane",
          "affiliation_id": "60002881",
          "affiliation_name": "Indira Gandhi Centre for Atomic Research",
          "affiliation_country": "India"
        },
        {
          "name": "M. R. Jeyan",
          "affiliation_id": "60002881",
          "affiliation_name": "Indira Gandhi Centre for Atomic Research",
          "affiliation_country": "India"
        },
        {
          "name": "A. Sree Rama Murthy",
          "affiliation_id": "60002881",
          "affiliation_name": "Indira Gandhi Centre for Atomic Research",
          "affiliation_country": "India"
        },
        {
          "name": "B. Babu",
          "affiliation_id": "60002881",
          "affiliation_name": "Indira Gandhi Centre for Atomic Research",
          "affiliation_country": "India"
        },
        {
          "name": "V. Jayaraman",
          "affiliation_id": "60002881",
          "affiliation_name": "Indira Gandhi Centre for Atomic Research",
          "affiliation_country": "India"
        },
        {
          "name": "T. Gnanasekaran",
          "affiliation_id": "60002881",
          "affiliation_name": "Indira Gandhi Centre for Atomic Research",
          "affiliation_country": "India"
        }
      ],
      "keywords": [
        "C-scan imaging",
        "Diffusion bonding",
        "Lead zirconate titanate",
        "Sodium wetting",
        "Ultrasonic transducer",
        "Under sodium scanning"
      ]
    }
  },
  "10.1016/j.apradiso.2024.111655": {
    "composition_data": {
      "compositions_property_values": {
        "Eu1.90Dy0.10Ge2O7": 0.66,
        "Eu1.90La0.10Ge2O7": 0.36,
        "Eu1.90Ho0.10Ge2O7": 0.62
      },
      "property_unit": "pC/N",
      "family": "Eu2Ge2O7"
    },
    "synthesis_data": {
      "method": "Solid-state synthesis",
      "precursors": [
        "Eu2O3",
        "GeO2",
        "Dy2O3",
        "La2O3",
        "Ho2O3"
      ],
      "steps": [
        "Combining starting materials in stoichiometric ratios",
        "Heating at 800 °C for 2 h",
        "Heating at 1150 °C for 10 h",
        "Compacting using uniaxial pressing",
        "Sintering at 1400 °C for 4 h",
        "Applying silver paste and firing at 650 °C for 1 h"
      ],
      "characterization_techniques": [
        "XRD",
        "SEM",
        "EDX",
        "TG/DTA",
        "LCR-meter",
        "d33-meter",
        "Luminescence spectrophotometer"
      ]
    },
    "article_metadata": {
      "doi": "10.1016/j.apradiso.2024.111655",
      "title": "Novel smart materials with high curie temperatures: Eu1.90Dy0.10Ge2O7, Eu1.90La0.10Ge2O7 and Eu1.90Ho0.10Ge2O7",
      "journal": "Applied Radiation and Isotopes",
      "year": "2025",
      "isOpenAccess": false,
      "authors": [
        {
          "name": "Esra Öztürk",
          "affiliation_id": "60020484",
          "affiliation_name": "Hacettepe Üniversitesi",
          "affiliation_country": "Turkey"
        },
        {
          "name": "Nilgun Kalaycioglu Ozpozan",
          "affiliation_id": "122321412",
          "affiliation_name": "Erciyes Ün.",
          "affiliation_country": "Turkey"
        },
        {
          "name": "Volkan Kalem",
          "affiliation_id": "60193845",
          "affiliation_name": "Konya Technical University",
          "affiliation_country": "Turkey"
        }
      ],
      "keywords": [
        "Eu2Ge2O7",
        "Multifunctional-smart materials",
        "Photoluminescence",
        "Piezoelectric material"
      ]
    }
  },
  "10.1016/j.materresbull.2024.113188": {
    "composition_data": {
      "compositions_property_values": {
        "Ba1.0Ti1.0(Zr1/3Sn1/3Hf1/3)0.0O3": 100,
        "Ba0.96Ti0.96(Zr1/3Sn1/3Hf1/3)0.04O3": 350
      },
      "property_unit": "pC/N",
      "family": "BaTiO3"
    },
    "synthesis_data": {
      "method": "Solid-state synthesis",
      "precursors": [
        "BaCO3",
        "TiO2",
        "ZrO2",
        "SnO2",
        "HfO2"
      ],
      "steps": [
        "Ball milling",
        "Drying",
        "Calcination",
        "Ball milling",
        "Drying",
        "Debinding",
        "Sintering"
      ],
      "characterization_techniques": [
        "XRD",
        "Raman Spectroscopy",
        "SEM",
        "EIS",
        "XPS",
        "UV spectrophotometer",
        "UV diffuse reflectance spectrometer"
      ]
    },
    "article_metadata": {
      "doi": "10.1016/j.materresbull.2024.113188",
      "title": "Efficient enhancement of piezo-catalytic activity of BaTiO3-based piezoelectric ceramics via phase boundary engineering",
      "journal": "Materials Research Bulletin",
      "year": "2025",
      "isOpenAccess": false,
      "authors": [
        {
          "name": "Luoping Yang",
          "affiliation_id": "60014556",
          "affiliation_name": "Sichuan Normal University",
          "affiliation_country": "China"
        },
        {
          "name": "Daen Zhao",
          "affiliation_id": "60014556",
          "affiliation_name": "Sichuan Normal University",
          "affiliation_country": "China"
        },
        {
          "name": "Tingting Du",
          "affiliation_id": "60014556",
          "affiliation_name": "Sichuan Normal University",
          "affiliation_country": "China"
        },
        {
          "name": "Qiaoji Zheng",
          "affiliation_id": "60014556",
          "affiliation_name": "Sichuan Normal University",
          "affiliation_country": "China"
        },
        {
          "name": "Dunmin Lin",
          "affiliation_id": "60014556",
          "affiliation_name": "Sichuan Normal University",
          "affiliation_country": "China"
        },
        {
          "name": "Xuemei He",
          "affiliation_id": "60014556",
          "affiliation_name": "Sichuan Normal University",
          "affiliation_country": "China"
        },
        {
          "name": "Mengjiao Liu",
          "affiliation_id": "60014556",
          "affiliation_name": "Sichuan Normal University",
          "affiliation_country": "China"
        },
        {
          "name": "Yuanming Chen",
          "affiliation_id": "60005465",
          "affiliation_name": "University of Electronic Science and Technology of China",
          "affiliation_country": "China"
        },
        {
          "name": "Wei He",
          "affiliation_id": "60005465",
          "affiliation_name": "University of Electronic Science and Technology of China",
          "affiliation_country": "China"
        }
      ],
      "keywords": [
        "BaTiO3",
        "Dye degradation",
        "Ion-doping",
        "Phase boundary",
        "Piezo-catalysis"
      ]
    }
  },
  "10.1016/j.jeurceramsoc.2024.117043": {
    "composition_data": {
      "compositions_property_values": {
        "0.85(Bi0.5Na0.5)TiO3-0.15BaTiO3 + 0.1wt%MnO2": 118
      },
      "property_unit": "pC/N",
      "family": "BNT-BT"
    },
    "synthesis_data": {
      "method": "SSCG",
      "precursors": [
        "(Bi0.5Na0.5)TiO3",
        "BaCO3",
        "TiO2",
        "MnO2"
      ],
      "steps": [
        "Weighing the raw powders according to the chemical formula",
        "Ball-milling with zirconia balls and ethanol",
        "Drying at 80 °C",
        "Adding a 5 wt% polyvinyl butyral binder",
        "Passing through a 250 μm mesh",
        "Pressing into a disc compact",
        "Heating at 700 °C for 2 h to remove the binder",
        "Heating at 1200 °C for 24 h for sintering"
      ],
      "characterization_techniques": [
        "XRD",
        "Optical microscopy",
        "SEM",
        "EDS",
        "LCR meter",
        "Polarization and strain measuring system",
        "Displacement meter",
        "d33 meter"
      ]
    },
    "article_metadata": {
      "doi": "10.1016/j.jeurceramsoc.2024.117043",
      "title": "Effect of MnO2 content on the growth and electric properties of <110>c-oriented 0.85(Bi0.5Na0.5)TiO3-0.15BaTiO3 single crystals fabricated by solid-state crystal growth method",
      "journal": "Journal of the European Ceramic Society",
      "year": "2025",
      "isOpenAccess": false,
      "authors": [
        {
          "name": "Ichiro Fujii",
          "affiliation_id": "60009064",
          "affiliation_name": "University of Yamanashi",
          "affiliation_country": "Japan"
        },
        {
          "name": "Ryohei Yuzawa",
          "affiliation_id": "60009064",
          "affiliation_name": "University of Yamanashi",
          "affiliation_country": "Japan"
        },
        {
          "name": "Shunsuke Kamimura",
          "affiliation_id": "60009064",
          "affiliation_name": "University of Yamanashi",
          "affiliation_country": "Japan"
        },
        {
          "name": "Shintaro Ueno",
          "affiliation_id": "60009064",
          "affiliation_name": "University of Yamanashi",
          "affiliation_country": "Japan"
        },
        {
          "name": "Satoshi Wada",
          "affiliation_id": "60009064",
          "affiliation_name": "University of Yamanashi",
          "affiliation_country": "Japan"
        }
      ],
      "keywords": [
        "(Bi0.5Ba0.5)TiO3-BaTiO3",
        "Lead-free piezoelectric materials",
        "Sigle crystal",
        "Solid-state crystal growth"
      ]
    }
  },
  "10.1016/j.jelechem.2025.118929": {
    "composition_data": {
      "compositions_property_values": {
        "LiTaO3": 8
      },
      "property_unit": "pC/N",
      "family": "LiTaO3"
    },
    "synthesis_data": {
      "method": "Sol-Gel",
      "precursors": [
        "Ta2O5",
        "CH3COOLi",
        "C4H6O6"
      ],
      "steps": [
        "Dissolve precursors in ethanol",
        "Mix solution with commercial LCO powders and stir",
        "Evaporate and stir at 80°C to form a sol",
        "Age sol at 120°C for 10 hours to obtain a gel",
        "Anneal powder at 500°C for 12 hours",
        "Cool to room temperature"
      ],
      "characterization_techniques": [
        "XRD",
        "SEM",
        "TEM",
        "EDS",
        "XPS"
      ]
    },
    "article_metadata": {
      "doi": "10.1016/j.jelechem.2025.118929",
      "title": "Low-temperature piezoelectric/ferroelectric coating layer driving lithium-ion rapid diffusion and structure stability of LiCoO2 cathode",
      "journal": "Journal of Electroanalytical Chemistry",
      "year": "2025",
      "isOpenAccess": false,
      "authors": [],
      "keywords": [
        "Coating layer",
        "Enhanced electrochemical functionality",
        "LiCoO2",
        "Low-temperature piezoelectric/ferroelectric",
        "Polarization fields"
      ]
    }
  },
  "10.1016/j.jallcom.2025.178777": {
    "composition_data": {
      "compositions_property_values": {
        "Ba0.85Ca0.15Zr0.10Ti0.90O3": 524.7
      },
      "property_unit": "pC/N",
      "family": "BaTiO3"
    },
    "synthesis_data": {
      "method": "solid-phase reaction",
      "precursors": [
        "BaCO3",
        "CaCO3",
        "TiO2",
        "ZrO2"
      ],
      "steps": [
        "weighing of raw materials according to stoichiometric ratio",
        "mixing of weighed powder and moderate ethanol",
        "ball-milling for 12 hours",
        "drying at 120 °C",
        "calcination at 1250 °C for 5 hours",
        "ball-milling again for 12 hours",
        "pressing into desired size and shape by cold isostatic press machine at 30 MPa for 15 minutes",
        "sintering at 1400-1500 °C for 4 hours"
      ],
      "characterization_techniques": [
        "X-Ray Diffraction (XRD)",
        "Scanning Electron Microscopy (SEM)",
        "Raman Spectroscopy",
        "Ferroelectric analyzer",
        "Precision impedance analyzer",
        "Quasi-static d 33 meter"
      ]
    },
    "article_metadata": {
      "doi": "10.1016/j.jallcom.2025.178777",
      "title": "Improving the piezoelectric response of Ba0.85Ca0.15Zr0.10Ti0.90O3 ferroelectric ceramics via the asymmetric-shape-induced flexoelectric effect",
      "journal": "Journal of Alloys and Compounds",
      "year": "2025",
      "isOpenAccess": false,
      "authors": [
        {
          "name": "Hang Li",
          "affiliation_id": "60030270",
          "affiliation_name": "Guangxi University",
          "affiliation_country": "China"
        },
        {
          "name": "Jinsong Xu",
          "affiliation_id": "60030270",
          "affiliation_name": "Guangxi University",
          "affiliation_country": "China"
        },
        {
          "name": "Hanbin Zheng",
          "affiliation_id": "60030270",
          "affiliation_name": "Guangxi University",
          "affiliation_country": "China"
        },
        {
          "name": "Kaihan Shan",
          "affiliation_id": "60030270",
          "affiliation_name": "Guangxi University",
          "affiliation_country": "China"
        },
        {
          "name": "Weiting Meng",
          "affiliation_id": "60030270",
          "affiliation_name": "Guangxi University",
          "affiliation_country": "China"
        },
        {
          "name": "Wenyu Jiang",
          "affiliation_id": "60030270",
          "affiliation_name": "Guangxi University",
          "affiliation_country": "China"
        },
        {
          "name": "Weiming Xiong",
          "affiliation_id": "60030270",
          "affiliation_name": "Guangxi University",
          "affiliation_country": "China"
        }
      ],
      "keywords": [
        "BCZT ceramic",
        "Flexoelectric effect",
        "Piezoelectric effect",
        "Piezoelectric response"
      ]
    }
  },
  "10.1016/j.jallcom.2025.178686": {
    "composition_data": {
      "compositions_property_values": {
        "0.06PbSc0.5Nb0.5O3 - 0.62PbMg0.3333Nb0.6667O3 - 0.32PbTiO3": 560,
        "0.06PbSc0.5Nb0.5O3 - 0.61PbMg0.3333Nb0.6667O3 - 0.33PbTiO3": 570,
