Repository: slimeslab/ComProScanner

## Overview

ComProScanner is a multi-agent framework designed to extract composition-property relationships from scientific articles in materials science. It automates the entire workflow from metadata collection to data extraction, evaluation, and visualization.

**Key Features:**

- 📚 Multi-publisher support (Elsevier, Springer, Wiley, IOP, local PDFs)
- 🤖 Agentic extraction using CrewAI framework
- 🔍 RAG-powered context retrieval for cost effective automation with accuracy
- 📊 Comprehensive evaluation and visualization tools
- 🎯 Customizable extraction workflows
- 🌐 Knowledge graph generation

File: examples/piezo_test/model-outputs/meta/llama-3.3-70b-instruct-piezo-ceramic-test-results.json (part 7 of 8)
{
        "Barium acetate, calcium acetate and tin acetate were added in 2-ethylhexanoic acid in stoichiometric ratio and dissolved by heating the mixture at 80 °C until clear solution was obtained",
        "The desired stoichiometric quantity of C16H36O4Ti was mixed in the same solvent in separate beaker and then added to the previous solution",
        "The final solution was then stirred and mixed for 1 h under continuous heating at temperature 80 °C",
        "The solution was dried so as to obtain BCST powder",
        "The BCST powder was calcined at temperature 1000 °C for 4 h in muffle furnace",
        "The calcined powder was grinded in mortar pestle with 5 wt% polyvinyl alcohol (PVA) solution until fine powder was obtained",
        "The pellets of the grinded powder were prepared by compressing under 5 ton pressure",
        "The pellets were sintered at two different temperatures 1100 and 1200 °C for 5 h in order to get densified BCST ceramics samples"
      ],
      "characterization_techniques": [
        "XRD",
        "FESEM",
        "EDS",
        "Raman Spectroscopy",
        "FTIR spectroscopy",
        "PE Loop test system"
      ]
    },
    "article_metadata": {
      "doi": "10.1016/j.jallcom.2024.176519",
      "title": "Low field assisted electrocaloric effect and energy storage responses through optimization of morphotropic phase boundary by sintering temperature for lead-free Ba0.95Ca0.05Sn0.09Ti0.91O3 ceramics",
      "journal": "Journal of Alloys and Compounds",
      "year": "2024",
      "isOpenAccess": false,
      "authors": [
        {
          "name": "Sachin Sharma",
          "affiliation_id": "60013164",
          "affiliation_name": "Himachal Pradesh University",
          "affiliation_country": "India"
        },
        {
          "name": "Revati Nandan",
          "affiliation_id": "60013164",
          "affiliation_name": "Himachal Pradesh University",
          "affiliation_country": "India"
        },
        {
          "name": "Pardeep Malhotra",
          "affiliation_id": "60013164",
          "affiliation_name": "Himachal Pradesh University",
          "affiliation_country": "India"
        },
        {
          "name": "Sanjeev Kumar",
          "affiliation_id": "60022458",
          "affiliation_name": "Punjab Engineering College (Deemed to be University)",
          "affiliation_country": "India"
        },
        {
          "name": "N. S. Negi",
          "affiliation_id": "60013164",
          "affiliation_name": "Himachal Pradesh University",
          "affiliation_country": "India"
        }
      ],
      "keywords": [
        "Electrocaloric effect",
        "Energy storage",
        "Ferroelectric",
        "Lead-free",
        "MPB",
        "Relaxor"
      ]
    }
  },
  "10.1016/j.jallcom.2024.176609": {
    "composition_data": {
      "compositions_property_values": {
        "0.12Pb(Ni1/3Ta2/3)O3-0.41PbZrO3-0.47PbTiO3": 310,
        "0.12Pb(Ni1/3Ta2/3)O3-0.42PbZrO3-0.46PbTiO3": 368,
        "0.12Pb(Ni1/3Ta2/3)O3-0.43PbZrO3-0.45PbTiO3": 400,
        "0.12Pb(Ni1/3Ta2/3)O3-0.44PbZrO3-0.44PbTiO3": 238,
        "0.12Pb(Ni1/3Ta2/3)O3-0.43PbZrO3-0.45PbTiO3 + 2% MnO2 (High-temperature poling)": 400,
        "0.12Pb(Ni1/3Ta2/3)O3-0.43PbZrO3-0.45PbTiO3 + 2% MnO2 (Traditional poling)": 205
      },
      "property_unit": "pC/N",
      "family": "PZT"
    },
    "synthesis_data": {
      "method": "conventional solid-state reaction",
      "precursors": [
        "PbO",
        "ZrO2",
        "NiO",
        "Ta2O5",
        "TiO2",
        "MnO2"
      ],
      "steps": [
        "Raw materials were accurately weighed according to the stoichiometric ratio",
        "Milling in alcohol with zirconia balls for a duration of 12 hours",
        "Dried and presintered at a temperature of 750 °C for a period of 2 hours",
        "Calcined powder underwent an additional ball-milling process lasting 24 hours",
        "Mixed with 7 wt% polyvinyl alcohol (PVA) and compressed into gray disks measuring 13 mm in diameter",
        "Sintered at the temperatures ranging from 1180 to 1270 °C in air for 3 hours"
      ],
      "characterization_techniques": [
        "XRD",
        "SEM",
        "LCR test instrument",
        "Quasi-static meter",
        "Ferroelectric test system",
        "Precision Impedance Analyzer"
      ]
    },
    "article_metadata": {
      "doi": "10.1016/j.jallcom.2024.176609",
      "title": "Comprehensive electrical properties and thermal stability of PNT-xPZ-PT ceramics via composition optimization",
      "journal": "Journal of Alloys and Compounds",
      "year": "2024",
      "isOpenAccess": false,
      "authors": [
        {
          "name": "Yufang Jiao",
          "affiliation_id": "60024758",
          "affiliation_name": "Harbin University of Science and Technology",
          "affiliation_country": "China"
        },
        {
          "name": "Junjun Wang",
          "affiliation_id": "60024758",
          "affiliation_name": "Harbin University of Science and Technology",
          "affiliation_country": "China"
        },
        {
          "name": "Jian He",
          "affiliation_id": "60024758",
          "affiliation_name": "Harbin University of Science and Technology",
          "affiliation_country": "China"
        },
        {
          "name": "Bingsen Wang",
          "affiliation_id": "60024758",
          "affiliation_name": "Harbin University of Science and Technology",
          "affiliation_country": "China"
        },
        {
          "name": "Yan Mu",
          "affiliation_id": "60024758",
          "affiliation_name": "Harbin University of Science and Technology",
          "affiliation_country": "China"
        },
        {
          "name": "Meng Liu",
          "affiliation_id": "60024758",
          "affiliation_name": "Harbin University of Science and Technology",
          "affiliation_country": "China"
        },
        {
          "name": "Che Sun",
          "affiliation_id": "60024758",
          "affiliation_name": "Harbin University of Science and Technology",
          "affiliation_country": "China"
        },
        {
          "name": "Danqing Liu",
          "affiliation_id": "60024758",
          "affiliation_name": "Harbin University of Science and Technology",
          "affiliation_country": "China"
        },
        {
          "name": "Fengmin Wu",
          "affiliation_id": "60024758",
          "affiliation_name": "Harbin University of Science and Technology",
          "affiliation_country": "China"
        }
      ],
      "keywords": [
        "Electrical properties",
        "FOM",
        "PZT piezoceramics",
        "Thermal stability"
      ]
    }
  },
  "10.1016/j.jallcom.2024.176514": {
    "composition_data": {
      "compositions_property_values": {
        "0.78Bi1/2Na1/2TiO3-0.2SrTiO3-0.02BaTiO3": 43.0,
        "0.76Bi1/2Na1/2TiO3-0.2SrTiO3-0.04BaTiO3": 35.2,
        "0.74Bi1/2Na1/2TiO3-0.2SrTiO3-0.06BaTiO3": 39.5,
        "0.72Bi1/2Na1/2TiO3-0.2SrTiO3-0.08BaTiO3": 37.3,
        "0.69Bi1/2Na1/2TiO3-0.2SrTiO3-0.11BaTiO3": 35.5
      },
      "property_unit": "pm/V",
      "family": "BNT-ST-BT"
    },
    "synthesis_data": {
      "method": "Chemical Solution Deposition (CSD)",
      "precursors": [
        "Sodium acetate",
        "Strontium acetate",
        "Bismuth acetate",
        "Barium acetate"
      ],
      "steps": [
        "Weighing the precursors according to the stoichiometric ratio",
        "Adding the precursors to the solvents",
        "Stirring the mixture at 80°C for one hour",
        "Depositing the solution on pretreated Pt/TiO2/SiO2/Si substrates by spin coating",
        "Heat treatment in a rapid thermal treatment (RTP) furnace",
        "Pyrolysis at 150°C for 3 min and 410°C for 10 min",
        "Annealing at 725°C for 3 min",
        "Repeating the deposition and heating procedures 6 times"
      ],
      "characterization_techniques": [
        "X-ray diffractometer (XRD)",
        "Scanning electron microscope (SEM)",
        "Scanning probe microscopy (SPM)",
        "Precision impedance analyzer",
        "Ferroelectric analyzer",
        "Double-beam laser interferometer"
      ]
    },
    "article_metadata": {
      "doi": "10.1016/j.jallcom.2024.176514",
      "title": "Simultaneous giant strain and electrostrictive coefficient in lead-free BNT-ST-BT ergodic relaxor thin films on Pt/TiO2/SiO2/Si substrates",
      "journal": "Journal of Alloys and Compounds",
      "year": "2024",
      "isOpenAccess": false,
      "authors": [
        {
          "name": "Jinyan Zhao",
          "affiliation_id": "60089930",
          "affiliation_name": "State Key Laboratory for Manufacturing Systems Engineering",
          "affiliation_country": "China"
        },
        {
          "name": "Yizhuo Li",
          "affiliation_id": "60089930",
          "affiliation_name": "State Key Laboratory for Manufacturing Systems Engineering",
          "affiliation_country": "China"
        },
        {
          "name": "Zhe Wang",
          "affiliation_id": "60030274",
          "affiliation_name": "Liaocheng University",
          "affiliation_country": "China"
        },
        {
          "name": "Chuying Chen",
          "affiliation_id": "60089930",
          "affiliation_name": "State Key Laboratory for Manufacturing Systems Engineering",
          "affiliation_country": "China"
        },
        {
          "name": "Nan Zhang",
          "affiliation_id": "60089930",
          "affiliation_name": "State Key Laboratory for Manufacturing Systems Engineering",
          "affiliation_country": "China"
        },
        {
          "name": "Yi Quan",
          "affiliation_id": "60025578",
          "affiliation_name": "Xidian University",
          "affiliation_country": "China"
        },
        {
          "name": "Kun Zheng",
          "affiliation_id": "60089930",
          "affiliation_name": "State Key Laboratory for Manufacturing Systems Engineering",
          "affiliation_country": "China"
        },
        {
          "name": "Lingyan Wang",
          "affiliation_id": "60089930",
          "affiliation_name": "State Key Laboratory for Manufacturing Systems Engineering",
          "affiliation_country": "China"
        },
        {
          "name": "Genshui Wang",
          "affiliation_id": "60020044",
          "affiliation_name": "Shanghai Institute of Ceramics, Chinese Academy of Sciences",
          "affiliation_country": "China"
        },
        {
          "name": "Xin Li",
          "affiliation_id": "60020044",
          "affiliation_name": "Shanghai Institute of Ceramics, Chinese Academy of Sciences",
          "affiliation_country": "China"
        },
        {
          "name": "Yulong Zhao",
          "affiliation_id": "60089930",
          "affiliation_name": "State Key Laboratory for Manufacturing Systems Engineering",
          "affiliation_country": "China"
        },
        {
          "name": "Gang Niu",
          "affiliation_id": "60089930",
          "affiliation_name": "State Key Laboratory for Manufacturing Systems Engineering",
          "affiliation_country": "China"
        },
        {
          "name": "Wei Ren",
          "affiliation_id": "60089930",
          "affiliation_name": "State Key Laboratory for Manufacturing Systems Engineering",
          "affiliation_country": "China"
        }
      ],
      "keywords": [
        "Electrostrictive coefficient",
        "Electrostrictive strain",
        "Lead-free",
        "Thin film"
      ]
    }
  },
  "10.1016/j.jallcom.2024.176362": {
    "composition_data": {
      "compositions_property_values": {
        "0.07Pb(Mn1/3Sb2/3)O3 - (0.93)Pb(Zr0.48Ti0.52)O3": 306,
        "0.075Pb(Mn1/3Sb2/3)O3 - (0.925)Pb(Zr0.48Ti0.52)O3": 318,
        "0.08Pb(Mn1/3Sb2/3)O3 - (0.92)Pb(Zr0.48Ti0.52)O3": 316,
        "0.085Pb(Mn1/3Sb2/3)O3 - (0.915)Pb(Zr0.48Ti0.52)O3": 312
      },
      "property_unit": "pC/N",
      "family": "PZT"
    },
    "synthesis_data": {
      "method": "high temperature solid-state reaction",
      "precursors": [
        "Pb3O4",
        "ZrO2",
        "TiO2",
        "MnO2",
        "Sb2O5"
      ],
      "steps": [
        "mixing in deionized water and grinding for 6 h by ball-milling",
        "pressing into blocks and calcining at 850 °C for 2 hours",
        "ball-milling for 12 hours to obtain uniform powder",
        "pressing into pellets with binders PVA and heating at 550 °C for 3 h to remove PVA",
        "sintering at 1250 °C for 2 h in a sealed alumina crucible",
        "grinding into a thickness of 1 mm",
        "firing silver electrodes on the top and bottom surfaces at 720 °C for 20 min",
        "poling in silicon oil at 130 °C for 40 minutes under an DC electric field of 35 kV/mm"
      ],
      "characterization_techniques": [
        "X-ray diffractometer (XRD)",
        "scanning electron microscope (SEM)",
        "TF 2000 analyzer",
        "quasi-static piezoelectric d33 meter",
        "impedance analyzer",
        "atomic force microscopy (AFM)"
      ]
    },
    "article_metadata": {
      "doi": "10.1016/j.jallcom.2024.176362",
      "title": "A high-power piezoelectric ceramic with great electrical properties and temperature stability",
      "journal": "Journal of Alloys and Compounds",
      "year": "2024",
      "isOpenAccess": false,
      "authors": [
        {
          "name": "Yiyang Liu",
          "affiliation_id": "60023813",
          "affiliation_name": "Shanghai University",
          "affiliation_country": "China"
        },
        {
          "name": "Xue Shi",
          "affiliation_id": "60020044",
          "affiliation_name": "Shanghai Institute of Ceramics, Chinese Academy of Sciences",
          "affiliation_country": "China"
        },
        {
          "name": "Weiwei Yang",
          "affiliation_id": "60020044",
          "affiliation_name": "Shanghai Institute of Ceramics, Chinese Academy of Sciences",
          "affiliation_country": "China"
        },
        {
          "name": "Xuezheng Ruan",
          "affiliation_id": "60020044",
          "affiliation_name": "Shanghai Institute of Ceramics, Chinese Academy of Sciences",
          "affiliation_country": "China"
        },
        {
          "name": "Zhenyong Man",
          "affiliation_id": "60020044",
          "affiliation_name": "Shanghai Institute of Ceramics, Chinese Academy of Sciences",
          "affiliation_country": "China"
        },
        {
          "name": "Liaoying Zheng",
          "affiliation_id": "60020044",
          "affiliation_name": "Shanghai Institute of Ceramics, Chinese Academy of Sciences",
          "affiliation_country": "China"
        },
        {
          "name": "Guorong Li",
          "affiliation_id": "60020044",
          "affiliation_name": "Shanghai Institute of Ceramics, Chinese Academy of Sciences",
          "affiliation_country": "China"
        }
      ],
      "keywords": [
        "Domain structure",
        "Morphotropic phase boundary",
        "Piezoelectric ceramic",
        "Temperature stability"
      ]
    }
  },
  "10.1016/j.matdes.2024.113498": {
    "composition_data": {
      "compositions_property_values": {
        "0.5(0.94Bi0.5Na0.5TiO3-0.06BaTiO3)-0.5BiFe0.8Mn0.2O3": 27.6
      },
      "property_unit": "pC/N",
      "family": "BNT-BT"
    },
    "synthesis_data": {
      "method": "Solid-state synthesis",
      "precursors": [
        "Bi2O3",
        "TiO2",
        "Na2CO3",
        "MnO2",
        "BaCO3",
        "Fe2O3"
      ],
      "steps": [
        "Ball milling",
        "Calcination",
        "Re-milling",
        "Thermal treatment",
        "Cold pressing",
        "Sintering"
      ],
      "characterization_techniques": [
        "XRD",
        "SEM",
        "PFM",
        "XPS",
        "LCR meter",
        "Berlincourt meter",
        "Ferroelectric tester",
        "SQUID magnetometer",
        "Vector network analyser"
      ]
    },
    "article_metadata": {
      "doi": "10.1016/j.matdes.2024.113498",
      "title": "Establishing room-temperature multiferroic behaviour in bismuth-based perovskites",
      "journal": "Materials and Design",
      "year": "2024",
      "isOpenAccess": true,
      "authors": [
        {
          "name": "Jun Cao",
          "affiliation_id": "60032356",
          "affiliation_name": "Hunan University",
          "affiliation_country": "China"
        },
        {
          "name": "Bin Yang",
          "affiliation_id": "60102026",
          "affiliation_name": "University of Chester",
          "affiliation_country": "United Kingdom"
        },
        {
          "name": "Graham Smith",
          "affiliation_id": "60102026",
          "affiliation_name": "University of Chester",
          "affiliation_country": "United Kingdom"
        },
        {
          "name": "Amit Mahajan",
          "affiliation_id": "60022109",
          "affiliation_name": "Queen Mary University of London",
          "affiliation_country": "United Kingdom"
        },
        {
          "name": "Hangfeng Zhang",
          "affiliation_id": "60022109",
          "affiliation_name": "Queen Mary University of London",
          "affiliation_country": "United Kingdom"
        },
        {
          "name": "Yunyin Lin",
          "affiliation_id": "60022109",
          "affiliation_name": "Queen Mary University of London",
          "affiliation_country": "United Kingdom"
        },
        {
          "name": "Chuying Yu",
          "affiliation_id": "60032356",
          "affiliation_name": "Hunan University",
          "affiliation_country": "China"
        },
        {
          "name": "Vladimir Koval",
          "affiliation_id": "60005131",
          "affiliation_name": "Institute of Materials Research Slovak Academy of Sciences",
          "affiliation_country": "Slovakia"
        },
        {
          "name": "Dou Zhang",
          "affiliation_id": "60017060",
          "affiliation_name": "Central South University",
          "affiliation_country": "China"
        },
        {
          "name": "Yu Shi",
          "affiliation_id": "60028265",
          "affiliation_name": "Lanzhou University",
          "affiliation_country": "China"
        },
        {
          "name": "Chenglong Jia",
          "affiliation_id": "60028265",
          "affiliation_name": "Lanzhou University",
          "affiliation_country": "China"
        },
        {
          "name": "Giuseppe Viola",
          "affiliation_id": "60022109",
          "affiliation_name": "Queen Mary University of London",
          "affiliation_country": "United Kingdom"
        }
      ],
      "keywords": [
        "Double-exchange interaction",
        "Magnetization",
        "Perovskites",
        "Polarization",
        "Single-phase multiferroics"
      ]
    }
  },
  "10.1016/j.mtcomm.2024.111118": {
    "composition_data": {
      "compositions_property_values": {
        "Bi5Ti3FeO15": 7.1,
        "Bi(0.98+0.02Ho)Ti3FeO15": 21.8,
        "Bi(0.97+0.03Ho)Ti3FeO15": 21.1,
        "Bi(0.96+0.04Ho)Ti3FeO15": 23.1,
        "Bi(0.95+0.05Ho)Ti3FeO15": 20.0,
        "Bi(0.92+0.08Ho)Ti3FeO15": 18.6
      },
      "property_unit": "pC/N",
      "family": "Bi5Ti3FeO15"
    },
    "synthesis_data": {
      "method": "conventional solid-state reaction",
      "precursors": [
        "Bi2O3",
        "Fe2O3",
        "TiO2",
        "Ho2O3"
      ],
      "steps": [
        "wet-milling in polyethylene bottles with ZrO2 balls for 12 h in ethanol",
        "calcination at 750 °C for 3 hours",
        "milling, drying, grinding, and granulating with a polyvinyl alcohol (PVA) binder",
        "pressing into discs with diameters of 12.5 mm and thicknesses of 1.0 mm at a pressure of 150 MPa",
        "heating to 650 °C for 60 min to burn out the binder",
        "sintering at 1080 °C for 3 h",
        "polishing to a thickness of approximately 0.5 mm",
        "screen-printing silver paste onto the two parallel polished surfaces, followed by firing at 570 °C for 30 min"
      ],
      "characterization_techniques": [
        "X-ray diffractometer",
        "field-emission scanning electron microscopy (FE-SEM)",
        "quasistatic d 33 meter",
        "impedance analyzer",
        "TF Analyzer 2000E Measurement System"
      ]
    },
    "article_metadata": {
      "doi": "10.1016/j.mtcomm.2024.111118",
      "title": "Superior piezoelectric performance in holmium-substituted high-TC Bi5Ti3FeO15",
      "journal": "Materials Today Communications",
      "year": "2024",
      "isOpenAccess": false,
      "authors": [
        {
          "name": "Hui Lin Li",
          "affiliation_id": "60127533",
          "affiliation_name": "State Key Laboratory of Crystal Materials",
          "affiliation_country": "China"
        },
        {
          "name": "Yi Nuo Chen",
          "affiliation_id": "60103801",
          "affiliation_name": "University of Jinan",
          "affiliation_country": "China"
        },
        {
          "name": "Qian Wang",
          "affiliation_id": "60127533",
          "affiliation_name": "State Key Laboratory of Crystal Materials",
          "affiliation_country": "China"
        },
        {
          "name": "Chun Ming Wang",
          "affiliation_id": "60127533",
          "affiliation_name": "State Key Laboratory of Crystal Materials",
          "affiliation_country": "China"
        }
      ],
      "keywords": [
        "Bismuth layer-structured ferroelectrics (BLSFs)",
        "Bismuth titanate-ferrite (Bi5Ti3FeO15)",
        "Curie temperature (TC)",
        "High-temperature piezoelectric ceramics",
        "Holmium oxide (Ho2O3)"
      ]
    }
  },
  "10.1016/j.mtcomm.2024.110948": {
    "composition_data": {
      "compositions_property_values": {
        "K0.5Na0.5NbO3": 94
      },
      "property_unit": "pC/N",
      "family": "KNN"
    },
    "synthesis_data": {
      "method": "conventional solid-state synthesis route",
      "precursors": [
        "K2CO3",
        "Na2CO3",
        "Nb2O5"
      ],
      "steps": [
        "drying",
        "planetary ball milling",
        "drying using a rotary evaporator",
        "grinding with an agate mortar and pestle",
        "sieving with a 250 μm mesh stainless steel sieve",
        "uniaxial pressing",
        "calcination",
        "milling",
        "drying using a rotary evaporator",
        "grinding with an agate mortar and pestle",
        "sieving with a 150 μm mesh stainless steel sieve",
        "isostatic pressing",
        "sintering"
      ],
      "characterization_techniques": [
        "SEM",
        "EDX",
        "XRD",
        "Laser diffraction particle size analysis",
        "Zetasizer",
        "E^1H NMR spectrometer",
        "AFM",
        "Universal testing machine",
        "HAAKETM MARSTM rheometer"
      ]
    },
    "article_metadata": {
      "doi": "10.1016/j.mtcomm.2024.110948",
      "title": "Synthesis and characterization of photopolymerizable piezoelectric KNN-based methacrylated hyaluronic acid hydrogel scaffolds",
      "journal": "Materials Today Communications",
      "year": "2024",
      "isOpenAccess": false,
      "authors": [
        {
          "name": "Myint Thu",
          "affiliation_id": "60028190",
          "affiliation_name": "Chulalongkorn University",
          "affiliation_country": "Thailand"
        },
        {
          "name": "Sirikool Thamnium",
          "affiliation_id": "60028190",
          "affiliation_name": "Chulalongkorn University",
          "affiliation_country": "Thailand"
        },
        {
          "name": "Chavee Laomeephol",
          "affiliation_id": "60028190",
          "affiliation_name": "Chulalongkorn University",
          "affiliation_country": "Thailand"
        },
        {
          "name": "Nattakan Kanana",
          "affiliation_id": "60028190",
          "affiliation_name": "Chulalongkorn University",
          "affiliation_country": "Thailand"
        },
        {
          "name": "Jittima Amie Luckanagul",
          "affiliation_id": "60028190",
          "affiliation_name": "Chulalongkorn University",
          "affiliation_country": "Thailand"
        }
      ],
      "keywords": [
        "Hydrogel",
        "Methacrylated hyaluronic acid",
        "Photopolymerization",
        "Piezoelectric",
        "Potassium sodium niobate",
        "Scaffolds"
      ]
    }
  },
  "10.1016/j.mtphys.2024.101598": {
    "composition_data": {
      "compositions_property_values": {
        "Ca0.96(Li0.5Bi0.5)0.04Bi2Nb1.98Mn0.02O9": 15.2
      },
      "property_unit": "pC/N",
      "family": "CBNO"
    },
    "synthesis_data": {
      "method": "solid-phase synthesis route",
      "precursors": [
        "CaCO3",
        "Li2CO3",
        "MnCO3",
        "Bi2O3",
        "Nb2O5"
      ],
      "steps": [
        "powders were precisely weighed according to the stoichiometric ratios",
        "transferred to a nylon tube for 12 h of ball milling in an alcohol dispersing medium",
        "mixed slurry was dried, calcined (850 °C, 4 h)",
        "subsequently milled again for 12 h",
        "0.3 g of ceramic powder was pressed into a disc with a diameter of 8 mm and a thickness of 1.3 mm under a pressure of 250 MPa",
        "surface of these green bodies was covered with ceramic powder of the same composition and sintered in air at 1100 °C for 4 h"
      ],
      "characterization_techniques": [
        "X-ray diffractometry (XRD)",
        "Raman spectroscopy",
        "field emission scanning electron microscopy (SEM)",
        "field emission transmission electron microscopy (TEM)",
        "precision impedance analyzer",
        "ferroelectric test system",
        "electrochemical workstation",
        "quasi-static piezoelectric coefficients meter",
        "X-ray photoelectron spectroscopy (XPS)"
      ]
    },
    "article_metadata": {
      "doi": "10.1016/j.mtphys.2024.101598",
      "title": "Achieving ultra-high resistivity and outstanding piezoelectric properties by co-substitution in CaBi2Nb2O9 ceramics",
      "journal": "Materials Today Physics",
      "year": "2024",
      "isOpenAccess": false,
      "authors": [
        {
          "name": "Biao Zhang",
          "affiliation_id": "60006356",
          "affiliation_name": "Guilin University of Technology",
          "affiliation_country": "China"
        },
        {
          "name": "Liming Quan",
          "affiliation_id": "60006356",
          "affiliation_name": "Guilin University of Technology",
          "affiliation_country": "China"
        },
        {
          "name": "Zhihong Luo",
          "affiliation_id": "60006356",
          "affiliation_name": "Guilin University of Technology",
          "affiliation_country": "China"
        },
        {
          "name": "Qiantong Li",
          "affiliation_id": "60006356",
          "affiliation_name": "Guilin University of Technology",
          "affiliation_country": "China"
        },
        {
          "name": "Jianming Deng",
          "affiliation_id": "60013182",
          "affiliation_name": "Huizhou University",
          "affiliation_country": "China"
        },
        {
          "name": "Shuhang Yu",
          "affiliation_id": "60006356",
          "affiliation_name": "Guilin University of Technology",
          "affiliation_country": "China"
        },
        {
          "name": "Wangxin Li",
          "affiliation_id": "60006356",
          "affiliation_name": "Guilin University of Technology",
          "affiliation_country": "China"
        },
        {
          "name": "Mingmei Lin",
          "affiliation_id": "60006356",
          "affiliation_name": "Guilin University of Technology",
          "affiliation_country": "China"
        },
        {
          "name": "Feng Yan",
          "affiliation_id": "60088063",
          "affiliation_name": "China Electronic Technology Group Corporation",
          "affiliation_country": "China"
        },
        {
          "name": "Dawei Wang",
          "affiliation_id": "60018308",
          "affiliation_name": "Xi'an Jiaotong University",
          "affiliation_country": "China"
        },
        {
          "name": "Dongyan Yu",
          "affiliation_id": "60006356",
          "affiliation_name": "Guilin University of Technology",
          "affiliation_country": "China"
        },
        {
          "name": "Changbai Long",
          "affiliation_id": "60018308",
          "affiliation_name": "Xi'an Jiaotong University",
          "affiliation_country": "China"
        },
        {
          "name": "Laijun Liu",
          "affiliation_id": "60006356",
          "affiliation_name": "Guilin University of Technology",
          "affiliation_country": "China"
        }
      ],
      "keywords": [
        "CaBi2Nb2O9",
        "Defective dipoles",
        "Piezoelectric response",
        "Ultra-high resistivity"
      ]
    }
  },
  "10.1016/j.cej.2024.157756": {
    "composition_data": {
      "compositions_property_values": {
        "P(VDF-TrFE) 80/20": 1045,
        "P(VDF-TrFE) 80/20-Air": 551,
        "P(VDF-TrFE) 80/20-Air-ESP": 181,
        "P(VDF-TrFE) 80/20-Air-ES1AP": 233,
        "P(VDF-TrFE) 80/20-Air-ES2AP": 357,
        "P(VDF-TrFE) 80/20-Air-ES1A2AP": 551
      },
      "property_unit": "pC/N",
      "family": "P(VDF-TrFE)"
    },
    "synthesis_data": {
      "method": "Electrospinning",
      "precursors": [
        "P(VDF-TrFE) 80/20",
        "Methyl ether ketone (MEK)"
      ],
      "steps": [
        "Preparation of nonwoven ES fiber mats",
        "Multi-step thermal annealing processes",
        "Corona-charging for permanent remanent polarization (Pr0) for piezoelectricity",
        "First thermal annealing (1A) process at 140 °C",
        "Second annealing (2A) below TC with a fixed isothermal time of 1 day",
        "Corona-poling in air at room temperature for 30 min",
        "Corona-poling in water followed by drying in vacuum"
      ],
      "characterization_techniques": [
        "Differential Scanning Calorimetry (DSC)",
        "Small-angle X-ray Scattering (SAXS)",
        "Wide-angle X-ray Diffraction (WAXD)",
        "Berlincourt piezo d33 meter"
      ]
    },
    "article_metadata": {
      "doi": "10.1016/j.cej.2024.157756",
      "title": "Giant piezoelectricity in fluoropolymer fiber mats achieved by corona poling in water",
      "journal": "Chemical Engineering Journal",
      "year": "2024",
      "isOpenAccess": false,
      "authors": [
        {
          "name": "Guanchun Rui",
          "affiliation_id": "60144130",
          "affiliation_name": "Case School of Engineering",
          "affiliation_country": "United States"
        },
        {
          "name": "Zhenxing Chen",
          "affiliation_id": "60144130",
          "affiliation_name": "Case School of Engineering",
          "affiliation_country": "United States"
        },
        {
          "name": "Elshad Allahyarov",
          "affiliation_id": "60000305",
          "affiliation_name": "Case Western Reserve University",
          "affiliation_country": "United States"
        },
        {
          "name": "Honghu Zhang",
          "affiliation_id": "60006221",
          "affiliation_name": "Brookhaven National Laboratory",
          "affiliation_country": "United States"
        },
        {
          "name": "Ruipeng Li",
          "affiliation_id": "60006221",
          "affiliation_name": "Brookhaven National Laboratory",
          "affiliation_country": "United States"
        },
        {
          "name": "Philip L. Taylor",
          "affiliation_id": "60000305",
          "affiliation_name": "Case Western Reserve University",
          "affiliation_country": "United States"
        },
        {
          "name": "Lei Zhu",
          "affiliation_id": "60144130",
          "affiliation_name": "Case School of Engineering",
          "affiliation_country": "United States"
        }
      ],
      "keywords": [
        "Corona poling",
        "Electrospun nanofiber mats",
        "P(VDF-TrFE)",
        "Piezoelectric polymers"
      ]
    }
  },
  "10.1016/j.ultsonch.2024.107148": {
    "composition_data": {
      "compositions_property_values": {
        "Pb(Zr0.52Ti0.48)O3": 218
      },
      "property_unit": "pC/N",
      "family": "PZT"
    },
    "synthesis_data": {
      "method": "High-Frequency Piezoelectric Ultrasonic Transducer Design",
      "precursors": [
        "Pb(Zr0.52Ti0.48)O3",
        "PZT-8"
      ],
      "steps": [
        "Integrated sandwich HPUT introduction",
        "Damping back cover, piezoelectric ceramic stack, flange plate, amplifying front cover, fixture rod, and tool rod combination",
        "High-strength bolt made of 45-gauge steel",
        "Impedance analyzer and LCR meter measurement"
      ],
      "characterization_techniques": [
        "Impedance Analyzer",
        "LCR Meter"
      ]
    },
    "article_metadata": {
      "doi": "10.1016/j.ultsonch.2024.107148",
      "title": "A thermo-mechanical coupling load model for high-frequency piezoelectric ultrasonic transducer",
      "journal": "Ultrasonics Sonochemistry",
      "year": "2024",
      "isOpenAccess": true,
      "authors": [
        {
          "name": "Kuan Zhang",
          "affiliation_id": "60025881",
          "affiliation_name": "Henan Polytechnic University",
          "affiliation_country": "China"
        },
        {
          "name": "Guofu Gao",
          "affiliation_id": "60025881",
          "affiliation_name": "Henan Polytechnic University",
          "affiliation_country": "China"
        },
        {
          "name": "Wenbin Ma",
          "affiliation_id": "60025881",
          "affiliation_name": "Henan Polytechnic University",
          "affiliation_country": "China"
        },
        {
          "name": "Ruikang Li",
          "affiliation_id": "60025881",
          "affiliation_name": "Henan Polytechnic University",
          "affiliation_country": "China"
        },
        {
          "name": "Daohui Xiang",
          "affiliation_id": "60025881",
          "affiliation_name": "Henan Polytechnic University",
          "affiliation_country": "China"
        },
        {
          "name": "Junjin Ma",
          "affiliation_id": "60025881",
          "affiliation_name": "Henan Polytechnic University",
          "affiliation_country": "China"
        }
      ],
      "keywords": [
        "Electromechanical equivalent method",
        "High frequency",
        "Piezoelectric ceramic",
        "Thermo-mechanical coupling load",
        "Ultrasonic transducer"
      ]
    }
  },
  "10.1016/j.ceramint.2024.10.251": {
    "composition_data": {
      "compositions_property_values": {
        "0.95BaZr0.05TiO3 - 0Epoxy resin": 79,
        "0.95BaZr0.05TiO3 - 0.03Epoxy resin": 81,
        "0.95BaZr0.05TiO3 - 0.05Epoxy resin": 82,
        "0.95BaZr0.05TiO3 - 0.07Epoxy resin": 83,
        "0.95BaZr0.05TiO3 - 0Epoxy resin, BZT=40%": 76.2,
        "0.95BaZr0.05TiO3 - 0.07Epoxy resin, BZT=60%": 93
      },
      "property_unit": "pC/N",
      "family": "BZT"
    },
    "synthesis_data": {
      "method": "mixed oxide method",
      "precursors": [
        "barium carbonate",
        "zirconium dioxide",
        "titanium dioxide",
        "epoxy resin",
        "Portland cement powder"
      ],
      "steps": [
        "calcining at 1200 °C for 2 h",
        "pressing into a disc shape",
        "sintering at 1450 °C for 2 h",
        "poling using an electric field of 1.5 kV/mm at 50 °C for 30 min",
        "cutting using a diamond saw",
        "filling with a mixture of Portland cement powder, water, epoxy resin, and hardener",
        "curing in a controlled chamber at 60 °C for 5 days at 98 %RH"
      ],
      "characterization_techniques": [
        "ultrasonic thickness meter",
        "optical microscope",
        "scanning electron microscope (SEM)",
        "energy dispersive X-ray (EDX)",
        "LCR meter",
        "d33 meter"
      ]
    },
    "article_metadata": {
      "doi": "10.1016/j.ceramint.2024.10.251",
      "title": "Effect of epoxy resin addition on the acoustic impedance, microstructure, dielectric and piezoelectric properties of 1–3 connectivity lead-free barium zirconate titanate ceramic cement-based composites",
      "journal": "Ceramics International",
      "year": "2024",
      "isOpenAccess": false,
      "authors": [
        {
          "name": "Thanyapon Wittinanon",
          "affiliation_id": "60000881",
          "affiliation_name": "Chiang Mai University",
          "affiliation_country": "Thailand"
        },
        {
          "name": "Rattiyakorn Rianyoi",
          "affiliation_id": "60000881",
          "affiliation_name": "Chiang Mai University",
          "affiliation_country": "Thailand"
        },
        {
          "name": "Ruamporn Potong",
          "affiliation_id": "60030267",
          "affiliation_name": "Rajamangala University of Technology Thanyaburi (RMUTT)",
          "affiliation_country": "Thailand"
        },
        {
          "name": "Arnon Chaipanich",
          "affiliation_id": "60000881",
          "affiliation_name": "Chiang Mai University",
          "affiliation_country": "Thailand"
        }
      ],
      "keywords": [
        "Barium zirconate titanate ceramic",
        "Cement composites",
        "Epoxy resin",
        "Piezoelectric properties"
      ]
    }
  },
  "10.1016/j.ceramint.2024.09.287": {
    "composition_data": {
      "compositions_property_values": {
        "0.93Pb(Zr0.48Ti0.52)O3-0.05Pb(Mn1/3Sb2/3)O3-0.02Pb(Sc1/2Nb1/2)O3": 214,
        "0.93Pb(Zr0.50Ti0.50)O3-0.05Pb(Mn1/3Sb2/3)O3-0.02Pb(Sc1/2Nb1/2)O3": 265,
        "0.93Pb(Zr0.52Ti0.48)O3-0.05Pb(Mn1/3Sb2/3)O3-0.02Pb(Sc1/2Nb1/2)O3": 315,
        "0.93Pb(Zr0.54Ti0.46)O3-0.05Pb(Mn1/3Sb2/3)O3-0.02Pb(Sc1/2Nb1/2)O3": 225,
        "0.93Pb(Zr0.56Ti0.44)O3-0.05Pb(Mn1/3Sb2/3)O3-0.02Pb(Sc1/2Nb1/2)O3": 156
      },
      "property_unit": "pC/N",
      "family": "PZT-PMS-PSN"
    },
    "synthesis_data": {
      "method": "two-step solid-phase reaction",
      "precursors": [
        "PbO",
        "ZrO2",
        "TiO2",
        "MnO2",
        "Sb2O3",
        "Sc2O3",
        "Nb2O5"
      ],
      "steps": [
        "wet-mixing of Sc2O3 and Nb2O5 powders via ball milling for 12 h",
        "calcination at 1050 °C for 6 h to obtain the precursor ScNbO4",
        "mixing of precursors with PbO, ZrO2, TiO2, MnO2, and Sb2O3",
        "calcination at 850 °C for 2 h to achieve the desired composition of PZT-PMS-PSN",
        "crushing for 8 h and drying",
        "mixing with PVA binder and pressing to form pellets",
        "sintering at 1180 °C for 2 h",
        "polishing to reach about 0.5 mm"
      ],
      "characterization_techniques": [
        "XRD",
        "Raman Spectroscopy",
        "SEM",
        "PFM",
        "LCR meter",
        "FE measurement system",
        "Fotonic MTI-2100 sensor",
        "Agilent impedance analysis instrument"
      ]
    },
    "article_metadata": {
      "doi": "10.1016/j.ceramint.2024.09.287",
      "title": "Enhancing the piezoelectric performance of novel PZT-PMS-PSN piezoelectric ceramics by fine-tuning the monoclinic phase",
      "journal": "Ceramics International",
      "year": "2024",
      "isOpenAccess": false,
      "authors": [
        {
          "name": "Peixin Qiao",
          "affiliation_id": "60021666",
          "affiliation_name": "Nanjing University of Aeronautics and Astronautics",
          "affiliation_country": "China"
        },
        {
          "name": "Ying Yang",
          "affiliation_id": "60021666",
          "affiliation_name": "Nanjing University of Aeronautics and Astronautics",
          "affiliation_country": "China"
        },
        {
          "name": "Yiping Wang",
          "affiliation_id": "60021666",
