Repository: slimeslab/ComProScanner

# ComProScanner

**A comprehensive Python package for extracting composition-property data from scientific articles for building databases**

## Overview

ComProScanner is a multi-agent framework designed to extract composition-property relationships from scientific articles in materials science. It automates the entire workflow from metadata collection to data extraction, evaluation, and visualization.

**Key Features:**

- 📚 Multi-publisher support (Elsevier, Springer, Wiley, IOP, local PDFs)
- 🤖 Agentic extraction using CrewAI framework
- 🔍 RAG-powered context retrieval for cost effective automation with accuracy
- 📊 Comprehensive evaluation and visualization tools
- 🎯 Customizable extraction workflows
- 🌐 Knowledge graph generation

## Quick Start

Here's a complete example extracting piezoelectric coefficient (d<sub>33</sub>) data:

```python
from comproscanner import ComProScanner

# Initialize scanner
scanner = ComProScanner(main_property_keyword="piezoelectric")

# Collect metadata
scanner.collect_metadata(
    base_queries=["piezoelectric", "piezoelectricity"],
    extra_queries=["ceramics", "applications"]
)

# Process articles
property_keywords = {
    "exact_keywords": ["d33"],
    "substring_keywords": [" d 33 "]
}

scanner.process_articles(
    property_keywords=property_keywords,
    source_list=["elsevier", "springer"]
)

# Extract composition-property data
scanner.extract_composition_property_data(
    main_extraction_keyword="d33"
)
```

## Workflow

<div align="center">
</div>

The ComProScanner workflow consists of four main stages:

1. **Metadata Retrieval** - Find relevant scientific articles
2. **Article Collection** - Extract full-text from various publishers
3. **Information Extraction** - Use LLM agents to extract structured data
4. **Post Processing & Dataset Creation** - Evaluate, clean, and visualize results

## Documentation

📖 **Full documentation is available at [slimeslab.github.io/ComProScanner](https://slimeslab.github.io/ComProScanner/)**

- [Installation Guide](https://slimeslab.github.io/ComProScanner/getting-started/installation/)
- [Quick Start Tutorial](https://slimeslab.github.io/ComProScanner/getting-started/quick-start/)
- [User Guide](https://slimeslab.github.io/ComProScanner/usage/metadata-collection/)
- [RAG Configuration](https://slimeslab.github.io/ComProScanner/rag-config/)

## Core Capabilities

### Data Extraction

- Composition-property relationships
- Material families
- Synthesis methods and precursors
- Characterization techniques
- Synthesis steps

### Evaluation Methods

- **Semantic Evaluation** - Using semantic similarity measures
- **Agentic Evaluation** - LLM-powered contextual analysis

### Visualization

- Data Visualization
- Evaluation Visualization

## Citation

If you use ComProScanner in your research, please cite:

```bibtex
@Article{roy2026comproscanner,
  title={ComProScanner: a multi-agent based framework for composition-property structured data extraction from scientific literature},
  author={Roy, Aritra and Grisan, Enrico and Buckeridge, John and Gattinoni, Chiara},
  journal={Digital Discovery},
  volume={5},
  number={4},
  pages={1794--1808},
  year={2026},
  publisher={Royal Society of Chemistry},
  doi  ="10.1039/D5DD00521C",
  url  ="https://doi.org/10.1039/D5DD00521C"
}
```

File: examples/piezo_test/model-outputs/openai/gpt-4.1-nano-piezo-ceramic-test-results.json (part 1 of 8)
{
  "10.1016/j.jeurceramsoc.2025.117193": {
    "composition_data": {
      "compositions_property_values": {
        "Pb0.95K20.05)[Nb0.96Ta0.04]2O6": 44,
        "Pb0.9K20.10)[Nb0.96Ta0.04]2O6": 54,
        "Pb0.85K20.15)[Nb0.96Ta0.04]2O6": 93,
        "Pb0.8K20.20)[Nb0.96Ta0.04]2O6": 141
      },
      "property_unit": "pC/N",
      "family": "PbTiO3"
    },
    "synthesis_data": {
      "method": "solid-state reaction",
      "precursors": [
        "PbO",
        "K2CO3",
        "Nb2O5",
        "Ta2O5"
      ],
      "steps": [
        "Weigh raw materials according to the stoichiometric ratio and ball-mill with zirconia balls in nylon jars for 12 hours.",
        "Add 2 wt% of PbO to compensate for volatilization during sintering.",
        "Dry the mixture at 120°C.",
        "Calcine the dried powders at 900°C for 4 hours.",
        "Re-mill the calcined powders for 6 hours.",
        "Mix the powders with polyvinyl alcohol (PVA) binder and sieve through a screen mesh.",
        "Press the powders into pellets with a diameter of 12 mm and thickness around 1.2 mm under uniaxial pressure of 15 MPa.",
        "Fire the green pellets at 500°C for 2 hours for binder burn-out.",
        "Sinter all specimens at 1190–1250°C for 1 hour.",
        "Control cooling at 3°C/min down to 600°C to prevent cracking, then naturally cool below 600°C.",
        "Determine optimal sintering temperature (1230°C) via bulk density analysis.",
        "For annealing, heat polarized samples from room temperature to different annealing temperatures at 3°C/min, hold for 0.5 hours, then cool naturally.",
        "Heat untreated samples to 350°C at 3°C/min, hold for 2 hours, then cool before annealing.",
        "Polarize samples in silicon oil at 150°C with a DC electric field up to 4 kV/mm for 30 minutes.",
        "Measure d33 using a quasi-static d33 tester at room temperature."
      ],
      "characterization_techniques": [
        "XRD",
        "SEM",
        "EDS",
        "XPS",
        "Raman Spectroscopy"
      ]
    },
    "article_metadata": {
      "doi": "10.1016/j.jeurceramsoc.2025.117193",
      "title": "Improved piezoelectric performance of PbNb2O6-based ceramics via K+ modification",
      "journal": "Journal of the European Ceramic Society",
      "year": "2025",
      "isOpenAccess": false,
      "authors": [
        {
          "name": "Da Huang",
          "affiliation_id": "60005465",
          "affiliation_name": "University of Electronic Science and Technology of China",
          "affiliation_country": "China"
        },
        {
          "name": "Cheng Liu",
          "affiliation_id": "60005465",
          "affiliation_name": "University of Electronic Science and Technology of China",
          "affiliation_country": "China"
        },
        {
          "name": "Qin Yu",
          "affiliation_id": "60005465",
          "affiliation_name": "University of Electronic Science and Technology of China",
          "affiliation_country": "China"
        },
        {
          "name": "Hengrui Wang",
          "affiliation_id": "60005465",
          "affiliation_name": "University of Electronic Science and Technology of China",
          "affiliation_country": "China"
        },
        {
          "name": "Hongxi Chen",
          "affiliation_id": "60005465",
          "affiliation_name": "University of Electronic Science and Technology of China",
          "affiliation_country": "China"
        },
        {
          "name": "Dainan Zhang",
          "affiliation_id": "60005465",
          "affiliation_name": "University of Electronic Science and Technology of China",
          "affiliation_country": "China"
        },
        {
          "name": "Huaiwu Zhang",
          "affiliation_id": "60005465",
          "affiliation_name": "University of Electronic Science and Technology of China",
          "affiliation_country": "China"
        }
      ],
      "keywords": [
        "Ceramics",
        "High temperature",
        "PbNb2O6",
        "Piezoelectrics"
      ]
    }
  },
  "10.1016/j.jeurceramsoc.2024.117100": {
    "composition_data": {
      "compositions_property_values": {
        "BaTi0.89Hf0.11O3": 337,
        "BaTi0.89Hf0.11O3 + 1%Fe": 337
      },
      "property_unit": "pC/N",
      "family": "BaTiO3"
    },
    "synthesis_data": {
      "method": "solid-solution",
      "precursors": [
        "BaCO3",
        "TiO2",
        "HfO2",
        "Fe2O3"
      ],
      "steps": [
        "Weigh raw chemicals according to the stoichiometric ratio.",
        "Ball-mill the mixture in ethanol for 12 hours.",
        "Dry the mixture.",
        "Calcine at 1250°C for 2 hours with a heating rate of 5°C/min.",
        "Ball-mill the calcined powder again in ethanol for 12 hours.",
        "Dry the powder at 90°C for 3 hours.",
        "Press the mixture into pellets with 8 mm diameter using 5 wt% PVA as binder.",
        "Heat the pellets at 500°C for 5 hours to volatilize PVA.",
        "Sinter the pellets at 1450°C for 4 hours in air."
      ],
      "characterization_techniques": [
        "X-ray Diffraction (XRD)",
        "Scanning Electron Microscopy (SEM)",
        "Energy Dispersive X-ray Spectroscopy (EDS)",
        "High-Resolution Transmission Electron Microscopy (HR-TEM)",
        "Convergent Beam Electron Diffraction (CBED)",
        "Piezoresponse Force Microscopy (PFM)",
        "Dynamic Mechanical Analysis (DMA)",
        "X-ray Photoelectron Spectroscopy (XPS)"
      ]
    },
    "article_metadata": {
      "doi": "10.1016/j.jeurceramsoc.2024.117100",
      "title": "High mechanical quality factor and high piezoelectric coefficient achieved via acceptor-modified invisible boundary",
      "journal": "Journal of the European Ceramic Society",
      "year": "2025",
      "isOpenAccess": false,
      "authors": [
        {
          "name": "Guanqi Wang",
          "affiliation_id": "60018308",
          "affiliation_name": "Xi'an Jiaotong University",
          "affiliation_country": "China"
        },
        {
          "name": "Yang Yang",
          "affiliation_id": "60018308",
          "affiliation_name": "Xi'an Jiaotong University",
          "affiliation_country": "China"
        },
        {
          "name": "Zhijian Zhou",
          "affiliation_id": "60018308",
          "affiliation_name": "Xi'an Jiaotong University",
          "affiliation_country": "China"
        },
        {
          "name": "Xiaobing Ren",
          "affiliation_id": "60018308",
          "affiliation_name": "Xi'an Jiaotong University",
          "affiliation_country": "China"
        },
        {
          "name": "Yuanchao Ji",
          "affiliation_id": "60018308",
          "affiliation_name": "Xi'an Jiaotong University",
          "affiliation_country": "China"
        }
      ],
      "keywords": [
        "Acceptor doping",
        "Invisible boundary",
        "Mechanical quality factor",
        "Piezoelectric ceramics",
        "Piezoelectric coefficient"
      ]
    }
  },
  "10.1016/j.materresbull.2024.113231": {
    "composition_data": {
      "compositions_property_values": {
        "0.94Na0.5Bi0.5TiO3 - 0.04BaTiO3": 207,
        "0.9Na0.5Bi0.5TiO3 - 0.02BaTiO3": 207,
        "0.98Na0.5Bi0.5TiO3 - 0.04BaTiO3": 207,
        "Na0.5Bi0.5TiO3": 200,
        "Sr-modified NBBT6 (x=0.03)": 201,
        "Bi-modified NBBT6 (x=0.02)": 207
      },
      "property_unit": "pC/N",
      "family": "NaBiTiO3-BaTiO3"
    },
    "synthesis_data": {
      "method": "solid state reaction",
      "precursors": [
        "Na2CO3",
        "BaCO3",
        "Bi2O3",
        "TiO2",
        "SrCO3",
        "PVA"
      ],
      "steps": [
        "Dry all raw materials at approximately 120°C for 5 hours.",
        "Weigh raw materials according to the desired composition.",
        "Mix raw materials by ball milling for 12 hours with ethanol as a medium.",
        "Calcine the dried raw materials at 850°C for 2 hours to obtain the ceramic composition.",
        "Second ball milling of calcined powder for 12 hours to reduce particle size.",
        "Dry the calcined powder and granulate through an 80 mesh sieve.",
        "Add polyvinyl alcohol (PVA) aqueous solution (5 wt.%) as a binder, approximately 10 wt.% of powder mass.",
        "Press the powder into green bodies and heat to 800°C for 2 hours to remove binder.",
        "Sinter the green bodies at 1140°C-1180°C for 2 hours.",
        "Heat the sintered ceramics to 1100°C for 1 hour.",
        "Rapidly cool the ceramics in air from 1100°C.",
        "Polish the ceramic disks and anneal at 500°C prior to characterization."
      ],
      "characterization_techniques": [
        "XRD",
        "impedance analyzer",
        "quasi-static d33 meter",
        "electrometer",
        "Sawyer-Tower circuit"
      ]
    },
    "article_metadata": {
      "doi": "10.1016/j.materresbull.2024.113231",
      "title": "Enhanced piezoelectric response of Na0.5Bi0.5TiO3-BaTiO3 lead free ceramics by tuning the local polar heterogeneity",
      "journal": "Materials Research Bulletin",
      "year": "2025",
      "isOpenAccess": false,
      "authors": [
        {
          "name": "Pan Chen",
          "affiliation_id": "60104199",
          "affiliation_name": "Huanghuai University",
          "affiliation_country": "China"
        },
        {
          "name": "Bin Yuan",
          "affiliation_id": "60104199",
          "affiliation_name": "Huanghuai University",
          "affiliation_country": "China"
        },
        {
          "name": "Jiachen Wang",
          "affiliation_id": "60104199",
          "affiliation_name": "Huanghuai University",
          "affiliation_country": "China"
        },
        {
          "name": "Xin Zhang",
          "affiliation_id": "60104199",
          "affiliation_name": "Huanghuai University",
          "affiliation_country": "China"
        },
        {
          "name": "Yaoguang Chen",
          "affiliation_id": "60104199",
          "affiliation_name": "Huanghuai University",
          "affiliation_country": "China"
        },
        {
          "name": "Fengjiao Cao",
          "affiliation_id": "60104199",
          "affiliation_name": "Huanghuai University",
          "affiliation_country": "China"
        },
        {
          "name": "Haojie Zhao",
          "affiliation_id": "60104199",
          "affiliation_name": "Huanghuai University",
          "affiliation_country": "China"
        },
        {
          "name": "Yanquan Wang",
          "affiliation_id": "60104199",
          "affiliation_name": "Huanghuai University",
          "affiliation_country": "China"
        },
        {
          "name": "Xiaohui Yuan",
          "affiliation_id": "60073723",
          "affiliation_name": "Xinyang Normal University",
          "affiliation_country": "China"
        },
        {
          "name": "Zhongming Hu",
          "affiliation_id": "60104199",
          "affiliation_name": "Huanghuai University",
          "affiliation_country": "China"
        },
        {
          "name": "Haojie Lian",
          "affiliation_id": "60013268",
          "affiliation_name": "Taiyuan University of Technology",
          "affiliation_country": "China"
        },
        {
          "name": "Feng Zhu",
          "affiliation_id": "60021666",
          "affiliation_name": "Nanjing University of Aeronautics and Astronautics",
          "affiliation_country": "China"
        },
        {
          "name": "Pei Li",
          "affiliation_id": "60019160",
          "affiliation_name": "Syddansk Universitet",
          "affiliation_country": "Denmark"
        },
        {
          "name": "Leilei Chen",
          "affiliation_id": "60104199",
          "affiliation_name": "Huanghuai University",
          "affiliation_country": "China"
        }
      ],
      "keywords": [
        "Ferroelectric domains",
        "Local polar heterogeneity",
        "Piezoelectric ceramics",
        "Quenching",
        "Residual stress"
      ]
    }
  },
  "10.1016/j.jeurceramsoc.2024.117101": {
    "composition_data": {
      "compositions_property_values": {
        "Ca0.92 * (Li0.5 * Ce0.5) * (1 - (1/3) - (1/3)) * Bi2 * Nb1.97 * (W2/3 * Mo1/3) * 0.03 * O9": 16.1,
        "CaBi2Nb2O9": null
      },
      "property_unit": "pC/N",
      "family": "BLSF"
    },
    "synthesis_data": {
      "method": "solid-state reaction",
      "precursors": [
        "CaCO3",
        "Li2CO3",
        "CeO2",
        "Bi2O3",
        "Nb2O5",
        "WO3",
        "MoO3"
      ],
      "steps": [
        "Precisely weigh raw materials according to the stoichiometric ratios of the target composition.",
        "Disperse the raw materials in ethanol and perform ball milling for 8 hours.",
        "Dry the mixed raw materials.",
        "Calcine the dried powder at 850°C for 4 hours.",
        "Dry, grind, and press the calcined powder into disks with a diameter of 8 mm under a pressure of 250 MPa.",
        "Sinter the pressed disks at 1100°C for 4 hours to obtain the ceramic samples."
      ],
      "characterization_techniques": [
        "XRD",
        "SEM",
        "Raman Spectroscopy",
        "XPS",
        "LCR Bridge",
        "Ferroelectric test system",
        "Piezoelectric coefficient meter",
        "Electrochemical workstation",
        "UV-Vis Spectroscopy",
        "TEM"
      ]
    },
    "article_metadata": {
      "doi": "10.1016/j.jeurceramsoc.2024.117101",
      "title": "Enhancement of piezoelectric properties and temperature stability of high-Curie temperature CaBi2Nb2O9 ceramics",
      "journal": "Journal of the European Ceramic Society",
      "year": "2025",
      "isOpenAccess": false,
      "authors": [
        {
          "name": "Biao Zhang",
          "affiliation_id": "60006356",
          "affiliation_name": "Guilin University of Technology",
          "affiliation_country": "China"
        },
        {
          "name": "Shuhang Yu",
          "affiliation_id": "60006356",
          "affiliation_name": "Guilin University of Technology",
          "affiliation_country": "China"
        },
        {
          "name": "Qiantong Li",
          "affiliation_id": "60006356",
          "affiliation_name": "Guilin University of Technology",
          "affiliation_country": "China"
        },
        {
          "name": "Zhihong Luo",
          "affiliation_id": "60006356",
          "affiliation_name": "Guilin University of Technology",
          "affiliation_country": "China"
        },
        {
          "name": "Wangxin Li",
          "affiliation_id": "60006356",
          "affiliation_name": "Guilin University of Technology",
          "affiliation_country": "China"
        },
        {
          "name": "Mingmei Lin",
          "affiliation_id": "60006356",
          "affiliation_name": "Guilin University of Technology",
          "affiliation_country": "China"
        },
        {
          "name": "Junhui Lang",
          "affiliation_id": "60006356",
          "affiliation_name": "Guilin University of Technology",
          "affiliation_country": "China"
        },
        {
          "name": "Mingwang Yuan",
          "affiliation_id": "60006356",
          "affiliation_name": "Guilin University of Technology",
          "affiliation_country": "China"
        },
        {
          "name": "Jianming Deng",
          "affiliation_id": "60013182",
          "affiliation_name": "Huizhou University",
          "affiliation_country": "China"
        },
        {
          "name": "Feng Yan",
          "affiliation_id": "60088063",
          "affiliation_name": "China Electronic Technology Group Corporation",
          "affiliation_country": "China"
        },
        {
          "name": "Changbai Long",
          "affiliation_id": "60018308",
          "affiliation_name": "Xi'an Jiaotong University",
          "affiliation_country": "China"
        },
        {
          "name": "Dawei Wang",
          "affiliation_id": "60018308",
          "affiliation_name": "Xi'an Jiaotong University",
          "affiliation_country": "China"
        },
        {
          "name": "Laijun Liu",
          "affiliation_id": "60006356",
          "affiliation_name": "Guilin University of Technology",
          "affiliation_country": "China"
        }
      ],
      "keywords": [
        "Aurivillius-type",
        "CaBi2Nb2O9",
        "High-temperature piezoelectric ceramics",
        "Thermal stability"
      ]
    }
  },
  "10.1016/j.jeurceramsoc.2024.117046": {
    "composition_data": {
      "compositions_property_values": {
        "PZT8": 330.0,
        "PZT8-7%": 320.1,
        "PZT8-13%": 313.5
      },
      "property_unit": "pC/N",
      "family": "PZT"
    },
    "synthesis_data": {
      "method": "Ceramic injection molding (CIM)",
      "precursors": [
        "potassium sodium niobate",
        "paraffin wax",
        "ethylene-vinyl-acetate"
      ],
      "steps": [
        "Preparation of feedstock by mixing KICET-PZT8 powder with paraffin wax and EVA to form a ceramic injection molding feedstock.",
        "Fabrication of preform using CIM machine (NEX-500, NISSEI Japan) with the prepared feedstock and mold.",
        "Sintering of the PZT composite preform at 1250°C for 2 hours.",
        "Pouring of polymer (EPOTEK 301) into the sintered preform.",
        "Curing of polymer-poured specimens at 80°C for 12 hours.",
        "Machining of final specimens into optimized shapes based on simulation results.",
        "Application of room-temperature-curing silver electrodes onto the specimens.",
        "Polarization by applying an electric field of 2.5 kV/mm for 20 minutes in a silicone oil bath at 120°C."
      ],
      "characterization_techniques": [
        "X-ray diffraction",
        "Scanning electron microscopy",
        "dh-meter"
      ]
    },
    "article_metadata": {
      "doi": "10.1016/j.jeurceramsoc.2024.117046",
      "title": "Improved hydrostatic piezoelectric property via incorporation of porous PZT ceramics into 1–3 type PZT-polymer composites: Design to fabrication",
      "journal": "Journal of the European Ceramic Society",
      "year": "2025",
      "isOpenAccess": false,
      "authors": [
        {
          "name": "Il Gok Hong",
          "affiliation_id": "60081223",
          "affiliation_name": "Korea Institute of Ceramic Engineering And Technology",
          "affiliation_country": "South Korea"
        },
        {
          "name": "Ho Yong Shin",
          "affiliation_id": "60081223",
          "affiliation_name": "Korea Institute of Ceramic Engineering And Technology",
          "affiliation_country": "South Korea"
        },
        {
          "name": "Jong Ho Kim",
          "affiliation_id": "60081223",
          "affiliation_name": "Korea Institute of Ceramic Engineering And Technology",
          "affiliation_country": "South Korea"
        },
        {
          "name": "Jong In Im",
          "affiliation_id": "60081223",
          "affiliation_name": "Korea Institute of Ceramic Engineering And Technology",
          "affiliation_country": "South Korea"
        }
      ],
      "keywords": [
        "Composite",
        "FEM",
        "Piezoelectric properties",
        "Porosity",
        "PZT"
      ]
    }
  },
  "10.1016/j.jeurceramsoc.2024.117065": {
    "composition_data": {
      "compositions_property_values": {
        "CaBi2Nb2O9": 6.0,
        "CaBi2Nb2O9−1Tm": 8.8,
        "CaBi2Nb2O9−2Tm": 11.4,
        "CaBi2Nb2O9−3Tm": 12.4,
        "CaBi2Nb2O9−4Tm": 10.8,
        "CaBi2Nb2O9−5Tm": 9.4,
        "CaBi2Nb2O9-3Tm": 12.4,
        "CaBi2Nb2O9-2Tm": 11.4,
        "CaBi2Nb2O9-5Tm": 9.4,
        "CaBi2Nb2O9-3Tm (textured SPS[//])": 23.5,
        "CaBi2Nb2O9-2Tm (textured SPS[//])": 25.2,
        "CaBi2Nb2O9-5Tm (textured SPS[//])": 18.0
      },
      "property_unit": "pC/N",
      "family": "CaBi2Nb2O9"
    },
    "synthesis_data": {
      "method": "solid-phase reaction method",
      "precursors": [
        "CaCO3",
        "Bi2O3",
        "Nb2O5",
        "Tm2O3"
      ],
      "steps": [
        "Weigh raw materials according to the stoichiometric ratio of the general formula.",
        "Mix raw materials by ball-milling with ZrO2 balls in ethanol for 12 hours.",
        "Dry the mixture.",
        "Calcine the dried mixture at 850°C for 2 hours.",
        "Ball-mill the calcined powder for an additional 24 hours.",
        "Ground and granulate the powders with PVA binder.",
        "Press into discs of 12 mm diameter and 1 mm thickness under 150 MPa pressure.",
        "Remove PVA binder by heating at 650°C.",
        "Sinter the green samples in a muffle furnace at 1150°C for 3 hours for CaBi2Nb2O9, or at 1100–1140°C for 3 hours for thulium-substituted ceramics.",
        "Prepare textured ceramics using a two-step spark plasma sintering (SPS) process: place powders into a graphite die (inner diameter 10 mm), heat to 990°C for 3 min under 60 MPa, deform in another graphite die (inner diameter 20 mm) at 1130°C for 5 min under 40 MPa, then anneal at 1000°C for 4 hours in air."
      ],
      "characterization_techniques": [
        "XRD",
        "SEM",
        "PFM",
        "Impedance analyzer",
        "Quasi-static d33 meter",
        "Source meter",
        "Ferroelectric analyzer"
      ]
    },
    "article_metadata": {
      "doi": "10.1016/j.jeurceramsoc.2024.117065",
      "title": "Spark plasma sintering of high-TC calcium bismuth niobate (CaBi2Nb2O9) with superior piezoelectric performance",
      "journal": "Journal of the European Ceramic Society",
      "year": "2025",
      "isOpenAccess": false,
      "authors": [
        {
          "name": "Juan Nan Chen",
          "affiliation_id": "60127533",
          "affiliation_name": "State Key Laboratory of Crystal Materials",
          "affiliation_country": "China"
        },
        {
          "name": "Xuan Zhe Pei",
          "affiliation_id": "60127533",
          "affiliation_name": "State Key Laboratory of Crystal Materials",
          "affiliation_country": "China"
        },
        {
          "name": "Qian Wang",
          "affiliation_id": "60127533",
          "affiliation_name": "State Key Laboratory of Crystal Materials",
          "affiliation_country": "China"
        },
        {
          "name": "Xian Zhao",
          "affiliation_id": "60127533",
          "affiliation_name": "State Key Laboratory of Crystal Materials",
          "affiliation_country": "China"
        },
        {
          "name": "Ze Yan Wang",
          "affiliation_id": "60127533",
          "affiliation_name": "State Key Laboratory of Crystal Materials",
          "affiliation_country": "China"
        },
        {
          "name": "Chun Ming Wang",
          "affiliation_id": "60127533",
          "affiliation_name": "State Key Laboratory of Crystal Materials",
          "affiliation_country": "China"
        }
      ],
      "keywords": [
        "Bismuth layer-structured ferroelectrics (BLSFs)",
        "Calcium bismuth niobate (CaBi2Nb2O9)",
        "Grain orientation",
        "High-temperature piezoelectric ceramics",
        "Lotgering factor",
        "Spark plasma sintering (SPS)",
        "Textured ceramics",
        "Thulium oxide (Tm2O3)"
      ]
    }
  },
  "10.1016/j.nucengdes.2025.113832": {
    "composition_data": {
      "compositions_property_values": {
        "LiNbO3": 6,
        "Bi4Ti3O12": 20,
        "Pb(Zr0.52Ti0.48)O3": 200,
        "Pb(Zr0.3Ti0.7)O3": 200,
        "Pb(Zr0.3Ti0.7)O3 + 2%wt Mg": 200,
        "1Pb(Zr0.52Ti0.48)O3": 250,
        "0.9Pb(Zr0.52Ti0.48)O3": 250,
        "0.8Pb(Zr0.52Ti0.48)O3": 250,
        "0.7Pb(Zr0.52Ti0.48)O3": 250
      },
      "property_unit": "pC/N",
      "family": "PbZrTiO3"
    },
    "synthesis_data": {
      "method": "Methods: Screen printing, firing, sputtering, diffusion bonding, thermal cycling, repoling",
      "precursors": [
        "Pb(Zr0.52Ti0.48)O3",
        "Ni-200",
        "silver"
      ],
      "steps": [
        "Sourcing PZT ceramic discs of grade SP-6",
        "Measuring and selecting discs based on back wall echo amplitude",
        "Coating both sides of PZT discs with silver using screen printing with proprietary silver paste",
        "Firing PZT discs at approximately 800°C in air to form silver electrodes",
        "Assessing bond quality via ultrasonic C-scan imaging",
        "Preparing nickel wear plates from Ni-200 rods, grinding to achieve planarity and roughness",
        "Coating nickel wear plates with silver via DC sputtering to about 6 μm thickness",
        "Heating coated nickel plates in flowing hydrogen at 700°C for 2 hours to diffuse silver into nickel and form a metallurgical bond",
        "Applying an additional silver coating (~3 μm) to reach a total of approximately 9 μm thickness",
        "Assembling PZT discs and nickel plates in a vessel with a sample holder, evacuating to high vacuum (< -E^{10}E^{2} Pa)",
        "Heating the assembly in a split furnace up to 275°C or 400°C, applying 20 MPa pressure for 1 hour for diffusion bonding",
        "Cooling the assembly to room temperature after bonding",
        "Performing thermal cycling between 250°C and room temperature with heating rate of 3°C/hour, holding at 250°C for 2 hours, then cooling",
        "Measuring d33 piezoelectric coefficient before and after bonding and thermal cycles",
        "Repoling PZT discs at 150°C in dry silicone oil with 15 kV DC potential for 15 minutes",
        "Evaluating bond quality and piezoelectric properties post-repoling"
      ],
      "characterization_techniques": [
        "Ultrasonic C-scan imaging",
        "Piezoelectric charge coefficient measurement (d33)",
        "Ultrasonic reflection and transmission analysis",
        "Beam profile measurement",
        "X-ray diffraction (XRD) (implied for material analysis)"
      ]
    },
    "article_metadata": {
      "doi": "10.1016/j.nucengdes.2025.113832",
      "title": "Diffusion bonding of PZT disc to nickel wear plate for fabrication of high temperature under-sodium ultrasonic transducers",
      "journal": "Nuclear Engineering and Design",
      "year": "2025",
      "isOpenAccess": false,
      "authors": [
        {
          "name": "I. Lakshmigandhan",
          "affiliation_id": "60002881",
          "affiliation_name": "Indira Gandhi Centre for Atomic Research",
          "affiliation_country": "India"
        },
        {
          "name": "Saju T. Abraham",
          "affiliation_id": "60002881",
          "affiliation_name": "Indira Gandhi Centre for Atomic Research",
          "affiliation_country": "India"
        },
        {
          "name": "C. Asokane",
          "affiliation_id": "60002881",
          "affiliation_name": "Indira Gandhi Centre for Atomic Research",
          "affiliation_country": "India"
        },
        {
          "name": "M. R. Jeyan",
          "affiliation_id": "60002881",
          "affiliation_name": "Indira Gandhi Centre for Atomic Research",
          "affiliation_country": "India"
        },
        {
          "name": "A. Sree Rama Murthy",
          "affiliation_id": "60002881",
          "affiliation_name": "Indira Gandhi Centre for Atomic Research",
          "affiliation_country": "India"
        },
        {
          "name": "B. Babu",
          "affiliation_id": "60002881",
          "affiliation_name": "Indira Gandhi Centre for Atomic Research",
          "affiliation_country": "India"
        },
        {
          "name": "V. Jayaraman",
          "affiliation_id": "60002881",
          "affiliation_name": "Indira Gandhi Centre for Atomic Research",
          "affiliation_country": "India"
        },
        {
          "name": "T. Gnanasekaran",
          "affiliation_id": "60002881",
          "affiliation_name": "Indira Gandhi Centre for Atomic Research",
          "affiliation_country": "India"
        }
      ],
      "keywords": [
        "C-scan imaging",
        "Diffusion bonding",
        "Lead zirconate titanate",
        "Sodium wetting",
        "Ultrasonic transducer",
        "Under sodium scanning"
      ]
    }
  },
  "10.1016/j.apradiso.2024.111655": {
    "composition_data": {
      "compositions_property_values": {
        "Eu1.71Dy0.19Ge2O7": 0.66,
        "Eu1.71La0.19Ge2O7": 0.36,
        "Eu1.71Ho0.19Ge2O7": 0.62
      },
      "property_unit": "pC/N",
      "family": "Eu2Ge2O7"
    },
    "synthesis_data": {
      "method": "Solid state reaction",
      "precursors": [
        "Eu2O3",
        "GeO2",
        "Dy2O3",
        "La2O3",
        "Ho2O3"
      ],
      "steps": [
        "Combine high-purity Eu2O3, GeO2, Dy2O3, La2O3, and Ho2O3 in stoichiometric ratios.",
        "Dopant 5 mol% of Dy2O3, La2O3, and Ho2O3 into the respective compositions Eu1.90Dy0.10Ge2O7, Eu1.90La0.10Ge2O7, Eu1.90Ho0.10Ge2O7.",
        "Conduct thermal analysis using DTA/TG up to 1300°C at a heating rate of 10°C/min to study decomposition and oxidation.",
        "Pre-sinter the powder mixtures at 800°C for 2 hours.",
        "Milling of the powder mixtures followed by sintering at 1150°C for 10 hours in alumina crucibles under open atmosphere.",
        "Cool the samples slowly after sintering.",
        "Perform XRD analysis after sintering at 1150°C.",
        "Form ceramic discs (1 mm thickness, 10 mm diameter) by uniaxial pressing at 250 MPa with 2 wt% PVA binder.",
        "Heat the pressed discs at 600°C for 30 min to remove organic additives.",
        "Sinter the discs at 1400°C for 4 hours.",
        "Apply silver paste to the surfaces, then fire at 650°C for 1 hour to form electrodes.",
        "Polish the discs with emery paper (1200 grit).",
        "Fire the discs again at 650°C for 1 hour to finalize surface electrodes.",
        "Measure dielectric and piezoelectric properties, including loss tangent and d33, after applying electric field in silicon oil bath at 120°C for 30 min and aging for 24 hours."
      ],
      "characterization_techniques": [
        "DTA",
        "TG",
        "XRD",
        "SEM",
        "EDX",
        "Photoluminescence Spectroscopy",
        "LCR-meter",
        "d33-meter"
      ]
    },
    "article_metadata": {
      "doi": "10.1016/j.apradiso.2024.111655",
      "title": "Novel smart materials with high curie temperatures: Eu1.90Dy0.10Ge2O7, Eu1.90La0.10Ge2O7 and Eu1.90Ho0.10Ge2O7",
      "journal": "Applied Radiation and Isotopes",
      "year": "2025",
      "isOpenAccess": false,
      "authors": [
        {
          "name": "Esra Öztürk",
          "affiliation_id": "60020484",
          "affiliation_name": "Hacettepe Üniversitesi",
          "affiliation_country": "Turkey"
        },
        {
          "name": "Nilgun Kalaycioglu Ozpozan",
          "affiliation_id": "122321412",
          "affiliation_name": "Erciyes Ün.",
          "affiliation_country": "Turkey"
        },
        {
          "name": "Volkan Kalem",
          "affiliation_id": "60193845",
          "affiliation_name": "Konya Technical University",
          "affiliation_country": "Turkey"
        }
      ],
      "keywords": [
        "Eu2Ge2O7",
        "Multifunctional-smart materials",
        "Photoluminescence",
        "Piezoelectric material"
      ]
    }
  },
  "10.1016/j.materresbull.2024.113188": {
    "composition_data": {
      "compositions_property_values": {
        "Ba1(Zr0.3333)(Sn(1/3))(Hf(1/3))O3": 350,
        "Ba0.98(Zr0.3333)(Sn(1/3))(Hf(1/3))O3": 350,
        "Ba0.96(Zr0.3333)(Sn(1/3))(Hf(1/3))O3": 350,
        "Ba0.94(Zr0.3333)(Sn(1/3))(Hf(1/3))O3": 350,
        "Ba0.92(Zr0.3333)(Sn(1/3))(Hf(1/3))O3": 350
      },
      "property_unit": "pC/N",
      "family": "BaTiO3"
    },
    "synthesis_data": {
      "method": "Solid-state synthesis",
      "precursors": [
        "BaCO3",
        "TiO2",
        "ZrO2",
        "SnO2",
        "HfO2"
      ],
      "steps": [
        "Calculate the mass of raw materials based on purity and stoichiometry for BaTi(1-x)(Zr1/3Sn1/3Hf1/3)xO3 (BTZSH-x).",
        "Add weighed ingredients into alcohol.",
        "Ball mill the mixture for 18 hours.",
        "Dry the mixture in an oven.",
        "Calcine the dried mixture in a muffle furnace at 1100°C for 4 hours.",
        "Ball mill the calcined powder for 24 hours.",
        "Dry the powder again.",
        "Add 10 wt% polyvinyl alcohol (PVA) to the powder and mix uniformly.",
        "Press the mixture into discs with 10 mm diameter and 1 mm thickness.",
        "Debind the pressed samples in a muffle furnace at 650°C.",
        "Sinter the debound samples at 1350°C for 2 hours."
      ],
      "characterization_techniques": [
        "XRD",
        "Raman Spectroscopy",
        "SEM",
        "EIS",
        "XPS",
        "UV-Vis diffuse reflectance spectroscopy",
        "UV spectrophotometry"
      ]
    },
    "article_metadata": {
      "doi": "10.1016/j.materresbull.2024.113188",
      "title": "Efficient enhancement of piezo-catalytic activity of BaTiO3-based piezoelectric ceramics via phase boundary engineering",
      "journal": "Materials Research Bulletin",
      "year": "2025",
      "isOpenAccess": false,
      "authors": [
        {
          "name": "Luoping Yang",
          "affiliation_id": "60014556",
          "affiliation_name": "Sichuan Normal University",
          "affiliation_country": "China"
        },
        {
          "name": "Daen Zhao",
          "affiliation_id": "60014556",
          "affiliation_name": "Sichuan Normal University",
          "affiliation_country": "China"
        },
        {
          "name": "Tingting Du",
          "affiliation_id": "60014556",
          "affiliation_name": "Sichuan Normal University",
          "affiliation_country": "China"
        },
        {
          "name": "Qiaoji Zheng",
          "affiliation_id": "60014556",
          "affiliation_name": "Sichuan Normal University",
          "affiliation_country": "China"
        },
        {
          "name": "Dunmin Lin",
          "affiliation_id": "60014556",
          "affiliation_name": "Sichuan Normal University",
          "affiliation_country": "China"
        },
        {
          "name": "Xuemei He",
          "affiliation_id": "60014556",
          "affiliation_name": "Sichuan Normal University",
          "affiliation_country": "China"
        },
        {
          "name": "Mengjiao Liu",
          "affiliation_id": "60014556",
          "affiliation_name": "Sichuan Normal University",
          "affiliation_country": "China"
        },
        {
          "name": "Yuanming Chen",
          "affiliation_id": "60005465",
          "affiliation_name": "University of Electronic Science and Technology of China",
          "affiliation_country": "China"
        },
        {
          "name": "Wei He",
          "affiliation_id": "60005465",
          "affiliation_name": "University of Electronic Science and Technology of China",
          "affiliation_country": "China"
        }
      ],
      "keywords": [
        "BaTiO3",
        "Dye degradation",
        "Ion-doping",
        "Phase boundary",
        "Piezo-catalysis"
      ]
    }
  },
  "10.1016/j.jeurceramsoc.2024.117043": {
    "composition_data": {
      "compositions_property_values": {
        "Bi0.5Na0.5TiO30.85 + BaTiO30.15": 118,
        "Bi0.5Na0.5TiO30.9 + BaTiO30.1": 118,
        "Bi0.5Na0.5TiO30.95 + BaTiO30.05": 118,
        "Bi0.5Na0.5TiO3": 100
      },
      "property_unit": "pC/N",
      "family": "BNT-BT"
    },
    "synthesis_data": {
      "method": "SSCG",
      "precursors": [
        "Bi0.5Na0.5)TiO3",
        "BaCO3",
        "TiO2",
        "MnO2",
        "SrTiO3"
      ],
      "steps": [
        "Weigh raw powders of (Bi0.5Na0.5)TiO3, BaCO3, TiO2, and MnO2 according to the chemical formula.",
        "Ball-mill the powders with zirconia balls (1 mm diameter) and ethanol at 250 rpm for 16 hours.",
        "Dry the mixture at 80°C.",
        "Add 5 wt% polyvinyl butyral binder to the dried mixture.",
        "Pass the mixture through a 250 μm mesh.",
        "Mix about 0.5 g of the powder with a SrTiO3 seed crystal.",
        "Press the mixture into a disc compact (10 mm diameter) at 200 MPa with the seed crystal at the center.",
        "Heat the compacts at 700°C for 2 hours in air to remove binder.",
        "Sinter the compacts at 1200°C for 24 hours in air in a box-type electric furnace with heating and cooling rates of 150°C/h."
      ],
      "characterization_techniques": [
        "XRD",
        "Optical microscopy",
        "SEM",
        "EDS",
        "Pole figure XRD",
        "LCR meter",
        "Polarization and strain measuring system",
        "d33 meter"
      ]
    },
    "article_metadata": {
      "doi": "10.1016/j.jeurceramsoc.2024.117043",
      "title": "Effect of MnO2 content on the growth and electric properties of <110>c-oriented 0.85(Bi0.5Na0.5)TiO3-0.15BaTiO3 single crystals fabricated by solid-state crystal growth method",
      "journal": "Journal of the European Ceramic Society",
      "year": "2025",
      "isOpenAccess": false,
      "authors": [
        {
          "name": "Ichiro Fujii",
          "affiliation_id": "60009064",
          "affiliation_name": "University of Yamanashi",
          "affiliation_country": "Japan"
        },
        {
          "name": "Ryohei Yuzawa",
          "affiliation_id": "60009064",
          "affiliation_name": "University of Yamanashi",
          "affiliation_country": "Japan"
        },
        {
          "name": "Shunsuke Kamimura",
          "affiliation_id": "60009064",
          "affiliation_name": "University of Yamanashi",
          "affiliation_country": "Japan"
        },
        {
          "name": "Shintaro Ueno",
          "affiliation_id": "60009064",
          "affiliation_name": "University of Yamanashi",
          "affiliation_country": "Japan"
        },
        {
          "name": "Satoshi Wada",
          "affiliation_id": "60009064",
          "affiliation_name": "University of Yamanashi",
          "affiliation_country": "Japan"
        }
      ],
      "keywords": [
        "(Bi0.5Ba0.5)TiO3-BaTiO3",
        "Lead-free piezoelectric materials",
        "Sigle crystal",
        "Solid-state crystal growth"
      ]
    }
  },
  "10.1016/j.jelechem.2025.118929": {
    "composition_data": {
      "compositions_property_values": {
        "LiTaO3": 8
      },
      "property_unit": "pC/N",
      "family": "LiTaO3"
    },
    "synthesis_data": {
      "method": "sol–gel",
      "precursors": [
        "Ta2O5",
        "CH3COOLi2H2O",
        "C4H6O6",
        "LCO",
        "LTO"
      ],
      "steps": [
        "Dissolve Ta2O5, CH3COOLi2H2O, and C4H6O6 separately in ethanol.",
        "Mix the solutions with commercial LCO powders and vigorously stir.",
        "Evaporate the mixed solution and stir at 80°C until a sol forms.",
        "Age the sol at 120°C for 10 hours to obtain a gel.",
        "Anneal the gel at 500°C for 12 hours and then cool to room temperature.",
        "Prepare pure LTO by similar process without adding LCO, then compact into disks using uniaxial pressing with polyvinyl butyral binder.",
        "Sinter the LTO disks in air at 500°C for 3 hours."
      ],
      "characterization_techniques": [
        "XRD",
        "SEM",
        "EDS",
        "TEM",
        "HRTEM",
        "XPS",
        "d33 meter",
        "LCR meter"
      ]
    },
    "article_metadata": {
      "doi": "10.1016/j.jelechem.2025.118929",
      "title": "Low-temperature piezoelectric/ferroelectric coating layer driving lithium-ion rapid diffusion and structure stability of LiCoO2 cathode",
      "journal": "Journal of Electroanalytical Chemistry",
      "year": "2025",
      "isOpenAccess": false,
      "authors": [
        {
          "name": "Jingbo Liu",
          "affiliation_id": "60103801",
          "affiliation_name": "University of Jinan",
