Repository: slimeslab/ComProScanner

## Overview

ComProScanner is a multi-agent framework designed to extract composition-property relationships from scientific articles in materials science. It automates the entire workflow from metadata collection to data extraction, evaluation, and visualization.

**Key Features:**

- 📚 Multi-publisher support (Elsevier, Springer, Wiley, IOP, local PDFs)
- 🤖 Agentic extraction using CrewAI framework
- 🔍 RAG-powered context retrieval for cost effective automation with accuracy
- 📊 Comprehensive evaluation and visualization tools
- 🎯 Customizable extraction workflows
- 🌐 Knowledge graph generation

File: examples/piezo_test/model-outputs/openai/gpt-4o-mini-piezo-ceramic-test-results.json (part 1 of 8)
{
  "10.1016/j.jeurceramsoc.2025.117193": {
    "composition_data": {
      "compositions_property_values": {
        "Pb0.95K20.05[Nb0.96Ta0.04]2O6": 44,
        "Pb0.90K20.10[Nb0.96Ta0.04]2O6": 54,
        "Pb0.85K20.15[Nb0.96Ta0.04]2O6": 93,
        "Pb0.80K20.20[Nb0.96Ta0.04]2O6": 141
      },
      "property_unit": "pC/N",
      "family": "PbNb2O6"
    },
    "synthesis_data": {
      "method": "solid-state reaction",
      "precursors": [
        "PbO",
        "K2CO3",
        "Nb2O5",
        "Ta2O5"
      ],
      "steps": [
        "Weigh raw materials according to stoichiometric ratio.",
        "Ball-mill with zirconia balls in nylon jars for 12 h.",
        "Introduce additional 2 wt% of PbO to compensate for volatilization during sintering.",
        "Dry at 120 °C.",
        "Calcine at 900 °C for 4 h.",
        "Re-mill for another 6 h.",
        "Mix dried powders with polyvinyl alcohol (PVA) binder and sieve through a screen mesh.",
        "Press particles into pellets with a diameter of 12 mm and thickness around 1.2 mm under uniaxial pressure of 15 MPa.",
        "Fire green pellets at 500 °C for 2 h for binder burn-out.",
        "Sinter specimens at 1190–1250 °C for 1 h.",
        "Control cooling process at 3 °C/min till 600 °C.",
        "Perform natural cooling below 600 °C.",
        "Determine optimal sintering temperature at 1230 °C."
      ],
      "characterization_techniques": [
        "XRD",
        "SEM",
        "EDS",
        "XPS",
        "Raman Spectroscopy"
      ]
    },
    "article_metadata": {
      "doi": "10.1016/j.jeurceramsoc.2025.117193",
      "title": "Improved piezoelectric performance of PbNb2O6-based ceramics via K+ modification",
      "journal": "Journal of the European Ceramic Society",
      "year": "2025",
      "isOpenAccess": false,
      "authors": [
        {
          "name": "Da Huang",
          "affiliation_id": "60005465",
          "affiliation_name": "University of Electronic Science and Technology of China",
          "affiliation_country": "China"
        },
        {
          "name": "Cheng Liu",
          "affiliation_id": "60005465",
          "affiliation_name": "University of Electronic Science and Technology of China",
          "affiliation_country": "China"
        },
        {
          "name": "Qin Yu",
          "affiliation_id": "60005465",
          "affiliation_name": "University of Electronic Science and Technology of China",
          "affiliation_country": "China"
        },
        {
          "name": "Hengrui Wang",
          "affiliation_id": "60005465",
          "affiliation_name": "University of Electronic Science and Technology of China",
          "affiliation_country": "China"
        },
        {
          "name": "Hongxi Chen",
          "affiliation_id": "60005465",
          "affiliation_name": "University of Electronic Science and Technology of China",
          "affiliation_country": "China"
        },
        {
          "name": "Dainan Zhang",
          "affiliation_id": "60005465",
          "affiliation_name": "University of Electronic Science and Technology of China",
          "affiliation_country": "China"
        },
        {
          "name": "Huaiwu Zhang",
          "affiliation_id": "60005465",
          "affiliation_name": "University of Electronic Science and Technology of China",
          "affiliation_country": "China"
        }
      ],
      "keywords": [
        "Ceramics",
        "High temperature",
        "PbNb2O6",
        "Piezoelectrics"
      ]
    }
  },
  "10.1016/j.jeurceramsoc.2024.117100": {
    "composition_data": {
      "compositions_property_values": {
        "BaTi0.89Hf0.11O3 + Fe": 337
      },
      "property_unit": "pC/N",
      "family": "BaTiO3"
    },
    "synthesis_data": {
      "method": "conventional solid-solution",
      "precursors": [
        "BaCO3",
        "TiO2",
        "HfO2",
        "Fe2O3"
      ],
      "steps": [
        "Weighed the raw chemicals according to the stoichiometric ratio.",
        "Ball-milled for 12 h with ethyl alcohol as the medium.",
        "Dried the mixture.",
        "Calcined at 1250 °C for 2 h with a heating rate of 5 °C/min.",
        "Ball-milled the calcined powder again in ethanol for 12 h.",
        "Dried at 90 °C for 3 h.",
        "Pressed into pellets with a diameter of 8 mm using 5 wt% PVA as a binder.",
        "Heated at 500 °C for 5 h to volatilize the PVA.",
        "Sintered the pellets at 1450 °C for 4 h in air."
      ],
      "characterization_techniques": [
        "XRD",
        "SEM",
        "EDS",
        "TEM",
        "CBED",
        "PFM",
        "DMA",
        "LCR meter",
        "interferometer",
        "Berlincourt-type d33 meter",
        "XPS"
      ]
    },
    "article_metadata": {
      "doi": "10.1016/j.jeurceramsoc.2024.117100",
      "title": "High mechanical quality factor and high piezoelectric coefficient achieved via acceptor-modified invisible boundary",
      "journal": "Journal of the European Ceramic Society",
      "year": "2025",
      "isOpenAccess": false,
      "authors": [
        {
          "name": "Guanqi Wang",
          "affiliation_id": "60018308",
          "affiliation_name": "Xi'an Jiaotong University",
          "affiliation_country": "China"
        },
        {
          "name": "Yang Yang",
          "affiliation_id": "60018308",
          "affiliation_name": "Xi'an Jiaotong University",
          "affiliation_country": "China"
        },
        {
          "name": "Zhijian Zhou",
          "affiliation_id": "60018308",
          "affiliation_name": "Xi'an Jiaotong University",
          "affiliation_country": "China"
        },
        {
          "name": "Xiaobing Ren",
          "affiliation_id": "60018308",
          "affiliation_name": "Xi'an Jiaotong University",
          "affiliation_country": "China"
        },
        {
          "name": "Yuanchao Ji",
          "affiliation_id": "60018308",
          "affiliation_name": "Xi'an Jiaotong University",
          "affiliation_country": "China"
        }
      ],
      "keywords": [
        "Acceptor doping",
        "Invisible boundary",
        "Mechanical quality factor",
        "Piezoelectric ceramics",
        "Piezoelectric coefficient"
      ]
    }
  },
  "10.1016/j.materresbull.2024.113231": {
    "composition_data": {
      "compositions_property_values": {
        "(1-x)Na0.5Bi0.5TiO3 - xBaTiO3 where x=0.02": 207,
        "(1-x)Na0.5Bi0.5TiO3 - xBaTiO3 where x=0.06": 207,
        "(1-x)Na0.5Bi0.5TiO3 - xBaTiO3 where x=0.10": 207,
        "NBBT6 + Bi": 207,
        "NBBT6 + Sr": 201
      },
      "property_unit": "pC/N",
      "family": "NaBiTiO3-BaTiO3"
    },
    "synthesis_data": {
      "method": "solid state reaction",
      "precursors": [
        "Na2CO3",
        "BaCO3",
        "Bi2O3",
        "TiO2",
        "SrCO3",
        "polyvinyl alcohol"
      ],
      "steps": [
        "Dried raw materials in an oven at approximately 120°C for 5 hours.",
        "Mixed weighed raw materials by ball milling for 12 hours with ethanol as a medium.",
        "Calcined dried raw materials at 850°C for 2 hours.",
        "Second ball milling of calcined powder for another 12 hours to reduce particle size.",
        "Granulated calcined powder by passing through 80 mesh sieve.",
        "Added polyvinyl alcohol aqueous solution (5 wt. %) as a binder, approximately 10 wt.% of powder mass.",
        "Heated green bodies to 800°C for 2 hours to remove binder.",
        "Sintered NBBT100x green bodies at 1140°C-1180°C for 2 hours.",
        "Heated polished ceramic disks to 1100°C for 1 hour and rapidly cooled in air."
      ],
      "characterization_techniques": [
        "XRD",
        "precision impedance analyzer",
        "quasi-static d33 meter",
        "thermally stimulated depolarization current",
        "electrometer",
        "Sawyer-Tower circuit"
      ]
    },
    "article_metadata": {
      "doi": "10.1016/j.materresbull.2024.113231",
      "title": "Enhanced piezoelectric response of Na0.5Bi0.5TiO3-BaTiO3 lead free ceramics by tuning the local polar heterogeneity",
      "journal": "Materials Research Bulletin",
      "year": "2025",
      "isOpenAccess": false,
      "authors": [
        {
          "name": "Pan Chen",
          "affiliation_id": "60104199",
          "affiliation_name": "Huanghuai University",
          "affiliation_country": "China"
        },
        {
          "name": "Bin Yuan",
          "affiliation_id": "60104199",
          "affiliation_name": "Huanghuai University",
          "affiliation_country": "China"
        },
        {
          "name": "Jiachen Wang",
          "affiliation_id": "60104199",
          "affiliation_name": "Huanghuai University",
          "affiliation_country": "China"
        },
        {
          "name": "Xin Zhang",
          "affiliation_id": "60104199",
          "affiliation_name": "Huanghuai University",
          "affiliation_country": "China"
        },
        {
          "name": "Yaoguang Chen",
          "affiliation_id": "60104199",
          "affiliation_name": "Huanghuai University",
          "affiliation_country": "China"
        },
        {
          "name": "Fengjiao Cao",
          "affiliation_id": "60104199",
          "affiliation_name": "Huanghuai University",
          "affiliation_country": "China"
        },
        {
          "name": "Haojie Zhao",
          "affiliation_id": "60104199",
          "affiliation_name": "Huanghuai University",
          "affiliation_country": "China"
        },
        {
          "name": "Yanquan Wang",
          "affiliation_id": "60104199",
          "affiliation_name": "Huanghuai University",
          "affiliation_country": "China"
        },
        {
          "name": "Xiaohui Yuan",
          "affiliation_id": "60073723",
          "affiliation_name": "Xinyang Normal University",
          "affiliation_country": "China"
        },
        {
          "name": "Zhongming Hu",
          "affiliation_id": "60104199",
          "affiliation_name": "Huanghuai University",
          "affiliation_country": "China"
        },
        {
          "name": "Haojie Lian",
          "affiliation_id": "60013268",
          "affiliation_name": "Taiyuan University of Technology",
          "affiliation_country": "China"
        },
        {
          "name": "Feng Zhu",
          "affiliation_id": "60021666",
          "affiliation_name": "Nanjing University of Aeronautics and Astronautics",
          "affiliation_country": "China"
        },
        {
          "name": "Pei Li",
          "affiliation_id": "60019160",
          "affiliation_name": "Syddansk Universitet",
          "affiliation_country": "Denmark"
        },
        {
          "name": "Leilei Chen",
          "affiliation_id": "60104199",
          "affiliation_name": "Huanghuai University",
          "affiliation_country": "China"
        }
      ],
      "keywords": [
        "Ferroelectric domains",
        "Local polar heterogeneity",
        "Piezoelectric ceramics",
        "Quenching",
        "Residual stress"
      ]
    }
  },
  "10.1016/j.jeurceramsoc.2024.117101": {
    "composition_data": {
      "compositions_property_values": {
        "Ca0.92(Li0.5Ce0.5)0.08Bi2Nb1.97(W2/3Mo1/3)0.03O9": 16.1
      },
      "property_unit": "pC/N",
      "family": "Aurivillius-type ceramics"
    },
    "synthesis_data": {
      "method": "solid-state reaction",
      "precursors": [
        "CaCO3",
        "Li2CO3",
        "CeO2",
        "Bi2O3",
        "Nb2O5",
        "WO3",
        "MoO3"
      ],
      "steps": [
        "Weigh raw materials according to stoichiometric ratios.",
        "Use ethanol as a dispersion medium for ball milling for 8 hours.",
        "Dry and calcine the mixed raw materials at 850 °C for 4 hours.",
        "Dry, grind, and compress the obtained powder into a disk with a diameter of 8 mm under a pressure of 250 MPa.",
        "Sinter at a temperature of 1100 °C for 4 hours."
      ],
      "characterization_techniques": [
        "XRD",
        "SEM",
        "Raman Spectroscopy",
        "XPS",
        "LCR bridge",
        "Ferroelectric test system",
        "quasi-static piezoelectric coefficient meter",
        "electrochemical workstation",
        "UV-Vis spectroscopy",
        "HR-TEM"
      ]
    },
    "article_metadata": {
      "doi": "10.1016/j.jeurceramsoc.2024.117101",
      "title": "Enhancement of piezoelectric properties and temperature stability of high-Curie temperature CaBi2Nb2O9 ceramics",
      "journal": "Journal of the European Ceramic Society",
      "year": "2025",
      "isOpenAccess": false,
      "authors": [
        {
          "name": "Biao Zhang",
          "affiliation_id": "60006356",
          "affiliation_name": "Guilin University of Technology",
          "affiliation_country": "China"
        },
        {
          "name": "Shuhang Yu",
          "affiliation_id": "60006356",
          "affiliation_name": "Guilin University of Technology",
          "affiliation_country": "China"
        },
        {
          "name": "Qiantong Li",
          "affiliation_id": "60006356",
          "affiliation_name": "Guilin University of Technology",
          "affiliation_country": "China"
        },
        {
          "name": "Zhihong Luo",
          "affiliation_id": "60006356",
          "affiliation_name": "Guilin University of Technology",
          "affiliation_country": "China"
        },
        {
          "name": "Wangxin Li",
          "affiliation_id": "60006356",
          "affiliation_name": "Guilin University of Technology",
          "affiliation_country": "China"
        },
        {
          "name": "Mingmei Lin",
          "affiliation_id": "60006356",
          "affiliation_name": "Guilin University of Technology",
          "affiliation_country": "China"
        },
        {
          "name": "Junhui Lang",
          "affiliation_id": "60006356",
          "affiliation_name": "Guilin University of Technology",
          "affiliation_country": "China"
        },
        {
          "name": "Mingwang Yuan",
          "affiliation_id": "60006356",
          "affiliation_name": "Guilin University of Technology",
          "affiliation_country": "China"
        },
        {
          "name": "Jianming Deng",
          "affiliation_id": "60013182",
          "affiliation_name": "Huizhou University",
          "affiliation_country": "China"
        },
        {
          "name": "Feng Yan",
          "affiliation_id": "60088063",
          "affiliation_name": "China Electronic Technology Group Corporation",
          "affiliation_country": "China"
        },
        {
          "name": "Changbai Long",
          "affiliation_id": "60018308",
          "affiliation_name": "Xi'an Jiaotong University",
          "affiliation_country": "China"
        },
        {
          "name": "Dawei Wang",
          "affiliation_id": "60018308",
          "affiliation_name": "Xi'an Jiaotong University",
          "affiliation_country": "China"
        },
        {
          "name": "Laijun Liu",
          "affiliation_id": "60006356",
          "affiliation_name": "Guilin University of Technology",
          "affiliation_country": "China"
        }
      ],
      "keywords": [
        "Aurivillius-type",
        "CaBi2Nb2O9",
        "High-temperature piezoelectric ceramics",
        "Thermal stability"
      ]
    }
  },
  "10.1016/j.jeurceramsoc.2024.117046": {
    "composition_data": {
      "compositions_property_values": {
        "KICET-PZT8": 313.5
      },
      "property_unit": "pC/N",
      "family": "PZT"
    },
    "synthesis_data": {
      "method": "Ceramic Injection Molding (CIM)",
      "precursors": [
        "KICET-PZT8",
        "paraffin wax",
        "ethylene-vinyl-acetate",
        "chemical composition"
      ],
      "steps": [
        "Prepare the feedstock consisting of KICET-PZT8 piezoelectric powder, paraffin wax, and ethylene-vinyl-acetate.",
        "Fabricate the preform of the 1–3 type composite using a ceramic injection molding (CIM) machine.",
        "Sinter the PZT composite preform at 1250 °C for 2 hours.",
        "Pour polymer (301, EPOTEK) into the sintered preform.",
        "Cure the polymer-poured specimens at 80 °C for 12 hours.",
        "Machine the final cured specimens into shapes optimized by simulation.",
        "Apply room-temperature-curing silver electrodes to the machined specimens.",
        "Perform polarization by applying an electric field of 2.5 kV/mm for 20 minutes in a silicone oil bath at 120 °C."
      ],
      "characterization_techniques": [
        "dh-meter"
      ]
    },
    "article_metadata": {
      "doi": "10.1016/j.jeurceramsoc.2024.117046",
      "title": "Improved hydrostatic piezoelectric property via incorporation of porous PZT ceramics into 1–3 type PZT-polymer composites: Design to fabrication",
      "journal": "Journal of the European Ceramic Society",
      "year": "2025",
      "isOpenAccess": false,
      "authors": [
        {
          "name": "Il Gok Hong",
          "affiliation_id": "60081223",
          "affiliation_name": "Korea Institute of Ceramic Engineering And Technology",
          "affiliation_country": "South Korea"
        },
        {
          "name": "Ho Yong Shin",
          "affiliation_id": "60081223",
          "affiliation_name": "Korea Institute of Ceramic Engineering And Technology",
          "affiliation_country": "South Korea"
        },
        {
          "name": "Jong Ho Kim",
          "affiliation_id": "60081223",
          "affiliation_name": "Korea Institute of Ceramic Engineering And Technology",
          "affiliation_country": "South Korea"
        },
        {
          "name": "Jong In Im",
          "affiliation_id": "60081223",
          "affiliation_name": "Korea Institute of Ceramic Engineering And Technology",
          "affiliation_country": "South Korea"
        }
      ],
      "keywords": [
        "Composite",
        "FEM",
        "Piezoelectric properties",
        "Porosity",
        "PZT"
      ]
    }
  },
  "10.1016/j.jeurceramsoc.2024.117065": {
    "composition_data": {
      "compositions_property_values": {
        "CaBi2Nb2O9": 6.0,
        "CaBi2Nb2O9-1Thulium": 8.8,
        "CaBi2Nb2O9-2Thulium": 11.4,
        "CaBi2Nb2O9-3Thulium": 12.4,
        "CaBi2Nb2O9-4Thulium": 10.8,
        "CaBi2Nb2O9-5Thulium": 9.4,
        "CaBi2Nb2O9-2Thulium-SPS[//]": 25.2,
        "CaBi2Nb2O9-3Thulium-SPS[//]": 23.5,
        "CaBi2Nb2O9-5Thulium-SPS[//]": 18.0,
        "CaBi2Nb2O9-2Thulium-CS": 11.4,
        "CaBi2Nb2O9-3Thulium-CS": 12.4,
        "CaBi2Nb2O9-5Thulium-CS": 9.4
      },
      "property_unit": "pC/N",
      "family": "BLSFs"
    },
    "synthesis_data": {
      "method": "solid-phase reaction",
      "precursors": [
        "CaCO3",
        "Bi2O3",
        "Nb2O5",
        "Tm2O3"
      ],
      "steps": [
        "Weigh raw materials according to stoichiometric ratio.",
        "Mix by ball-milling with ZrO2 balls in ethanol for 12 hours.",
        "Calcine the dried mixtures at 850 °C for 2 hours.",
        "Perform an additional 24-hour ball-milling under the same conditions.",
        "Grind and granulate the synthesized powders with a polyvinyl alcohol (PVA) binder.",
        "Press into discs measuring 12 mm in diameter and 1 mm in thickness under a pressure of 150 MPa.",
        "Remove PVA by heating at 650 °C.",
        "Sinter the green samples in a muffle furnace at 1150 °C for 3 hours for CaBi2Nb2O9 ceramics.",
        "Sinter thulium-substituted CBN ceramics at temperatures ranging from 1100 to 1140 °C for 3 hours.",
        "Prepare textured ceramics using a two-step sintering method with a spark plasma sintering (SPS) system.",
        "Heat the CBN-100xTm powders in a graphite die to 990 °C for 3 minutes at a heating rate of 100 °C/min under a constant load of 60 MPa.",
        "Deform the block in another graphite die at 1130 °C for 5 minutes under a constant load of 40 MPa.",
        "Anneal the samples in a muffle furnace at 1000 °C for 4 hours in air."
      ],
      "characterization_techniques": [
        "XRD",
        "SEM",
        "PFM",
        "impedance analyzer",
        "quasi-static d33 meter",
        "source meter",
        "ferroelectric analyzer"
      ]
    },
    "article_metadata": {
      "doi": "10.1016/j.jeurceramsoc.2024.117065",
      "title": "Spark plasma sintering of high-TC calcium bismuth niobate (CaBi2Nb2O9) with superior piezoelectric performance",
      "journal": "Journal of the European Ceramic Society",
      "year": "2025",
      "isOpenAccess": false,
      "authors": [
        {
          "name": "Juan Nan Chen",
          "affiliation_id": "60127533",
          "affiliation_name": "State Key Laboratory of Crystal Materials",
          "affiliation_country": "China"
        },
        {
          "name": "Xuan Zhe Pei",
          "affiliation_id": "60127533",
          "affiliation_name": "State Key Laboratory of Crystal Materials",
          "affiliation_country": "China"
        },
        {
          "name": "Qian Wang",
          "affiliation_id": "60127533",
          "affiliation_name": "State Key Laboratory of Crystal Materials",
          "affiliation_country": "China"
        },
        {
          "name": "Xian Zhao",
          "affiliation_id": "60127533",
          "affiliation_name": "State Key Laboratory of Crystal Materials",
          "affiliation_country": "China"
        },
        {
          "name": "Ze Yan Wang",
          "affiliation_id": "60127533",
          "affiliation_name": "State Key Laboratory of Crystal Materials",
          "affiliation_country": "China"
        },
        {
          "name": "Chun Ming Wang",
          "affiliation_id": "60127533",
          "affiliation_name": "State Key Laboratory of Crystal Materials",
          "affiliation_country": "China"
        }
      ],
      "keywords": [
        "Bismuth layer-structured ferroelectrics (BLSFs)",
        "Calcium bismuth niobate (CaBi2Nb2O9)",
        "Grain orientation",
        "High-temperature piezoelectric ceramics",
        "Lotgering factor",
        "Spark plasma sintering (SPS)",
        "Textured ceramics",
        "Thulium oxide (Tm2O3)"
      ]
    }
  },
  "10.1016/j.compositesb.2024.112108": {
    "composition_data": {
      "compositions_property_values": {
        "CdS": 2.24,
        "SnS2": 3.11,
        "CdS@SnS2": 3.11,
        "Reference Composite Sample": 2.24
      },
      "property_unit": "pm/V",
      "family": "CdS/SnS2 Heterojunction"
    },
    "synthesis_data": {
      "method": "solvothermal",
      "precursors": [
        "thioacetamide",
        "SnCl4·5H2O",
        "Cd(NO3)2·4H2O",
        "ethylenediamine",
        "thiourea"
      ],
      "steps": [
        "Dissolve 4 mmol of thioacetamide and 2 mmol of SnCl4·5H2O in 80 mL of absolute ethanol by stirring for 30 min.",
        "Transfer the mixture to a Teflon-lined stainless-steel autoclave and heat at 160 °C for 12 h.",
        "Cool naturally to room temperature and obtain SnS2 through washing, centrifugation, and drying at 60 °C.",
        "Combine 20 mmol of Cd(NO3)2·4H2O with 60 mL of ethylenediamine and stir until a transparent solution forms.",
        "Add 60 mmol of thiourea to the solution and magnetically stir for 30 min.",
        "Transfer the mixture to a Teflon-lined stainless-steel autoclave and heat at 160 °C for 12 h.",
        "Cool naturally to room temperature and obtain CdS through washing, centrifugation, and drying at 60 °C.",
        "Disperse x mmol (x = 2, 4, 6, and 8) of previously synthesized CdS in 80 mL of absolute ethanol using ultrasonic agitation for 15 min.",
        "Add a mixture of 2 mmol of SnCl4·5H2O and 4 mmol of thioacetamide to the suspension and stir at room temperature for 30 min.",
        "Transfer the mixture to a Teflon-lined stainless-steel autoclave and heat at 160 °C for 12 h.",
        "Cool naturally to room temperature and obtain the as-prepared samples through washing, centrifugation, and drying at 60 °C.",
        "Combine 0.5 g of CdS and 0.5 g of SnS2 with 50 mL of deionized water and sonicate for 2 h.",
        "Filter and dry the resulting material to obtain RCS."
      ],
      "characterization_techniques": [
        "spectrophotometry",
        "NMR",
        "ion chromatography",
        "gas chromatography",
        "XRD",
        "SEM",
        "EPR",
        "UV-vis DRS",
        "KPFM"
      ]
    },
    "article_metadata": {
      "doi": "10.1016/j.compositesb.2024.112108",
      "title": "Synergistically triggering macroscopic polarization and dynamic reconfiguration of CdS@SnS2 heterojunction to enhance piezo-photocatalytic nitrate reduction",
      "journal": "Composites Part B: Engineering",
      "year": "2025",
      "isOpenAccess": false,
      "authors": [
        {
          "name": "Xiaoxu Deng",
          "affiliation_id": "60005027",
          "affiliation_name": "Guizhou University",
          "affiliation_country": "China"
        },
        {
          "name": "Yi Wang",
          "affiliation_id": "60005027",
          "affiliation_name": "Guizhou University",
          "affiliation_country": "China"
        },
        {
          "name": "Jiwen Zhang",
          "affiliation_id": "60005027",
          "affiliation_name": "Guizhou University",
          "affiliation_country": "China"
        },
        {
          "name": "Xingyong Gong",
          "affiliation_id": "60005027",
          "affiliation_name": "Guizhou University",
          "affiliation_country": "China"
        },
        {
          "name": "Ruirui Cui",
          "affiliation_id": "60005027",
          "affiliation_name": "Guizhou University",
          "affiliation_country": "China"
        },
        {
          "name": "Peng Chen",
          "affiliation_id": "60005027",
          "affiliation_name": "Guizhou University",
          "affiliation_country": "China"
        },
        {
          "name": "Chaoyong Deng",
          "affiliation_id": "60005027",
          "affiliation_name": "Guizhou University",
          "affiliation_country": "China"
        }
      ],
      "keywords": [
        "CdS",
        "Macroscopic polarization",
        "Nitrate reduction",
        "Peizo-photocatalysis",
        "SnS2"
      ]
    }
  },
  "10.1016/j.nucengdes.2025.113832": {
    "composition_data": {
      "compositions_property_values": {
        "PZT": 250,
        "PZT - After diffusion bonding at 275 °C": 120,
        "PZT - After 1st thermal cycle between 250 °C and room temperature": 120,
        "PZT - After 10th thermal cycle between 250 °C and room temperature": 120,
        "PZT - After repoling": 250
      },
      "property_unit": "pC/N",
      "family": "PZT"
    },
    "synthesis_data": {
      "method": "Diffusion bonding",
      "precursors": [
        "PZT",
        "Silver",
        "Nickel"
      ],
      "steps": [
        "Sourced commercial PZT ceramic discs of grade SP-6.",
        "Coated both sides of the PZT discs with silver using screen printing.",
        "Fired the silver-coated PZT discs at approximately 800 °C in air.",
        "Machined nickel wear plates from Ni-200 rods and ground the surface.",
        "Coated the Ni wear plate with silver using a DC sputtering process.",
        "Heated the coated Ni wear plate in flowing hydrogen gas at 700 °C for 2 hours.",
        "Applied an additional silver coating on the Ni wear plate.",
        "Assembled the PZT disc and Ni wear plate in a vessel with a vacuum system.",
        "Applied a bonding pressure of 20 MPa at bonding temperatures of 275 °C or 400 °C for 1 hour.",
        "Subjected the bonded PZT discs to thermal cycles between 250 °C and room temperature."
      ],
      "characterization_techniques": [
        "Ultrasonic C-scan imaging",
        "Piezometer System",
        "NI data acquisition card",
        "TraCSS"
      ]
    },
    "article_metadata": {
      "doi": "10.1016/j.nucengdes.2025.113832",
      "title": "Diffusion bonding of PZT disc to nickel wear plate for fabrication of high temperature under-sodium ultrasonic transducers",
      "journal": "Nuclear Engineering and Design",
      "year": "2025",
      "isOpenAccess": false,
      "authors": [
        {
          "name": "I. Lakshmigandhan",
          "affiliation_id": "60002881",
          "affiliation_name": "Indira Gandhi Centre for Atomic Research",
          "affiliation_country": "India"
        },
        {
          "name": "Saju T. Abraham",
          "affiliation_id": "60002881",
          "affiliation_name": "Indira Gandhi Centre for Atomic Research",
          "affiliation_country": "India"
        },
        {
          "name": "C. Asokane",
          "affiliation_id": "60002881",
          "affiliation_name": "Indira Gandhi Centre for Atomic Research",
          "affiliation_country": "India"
        },
        {
          "name": "M. R. Jeyan",
          "affiliation_id": "60002881",
          "affiliation_name": "Indira Gandhi Centre for Atomic Research",
          "affiliation_country": "India"
        },
        {
          "name": "A. Sree Rama Murthy",
          "affiliation_id": "60002881",
          "affiliation_name": "Indira Gandhi Centre for Atomic Research",
          "affiliation_country": "India"
        },
        {
          "name": "B. Babu",
          "affiliation_id": "60002881",
          "affiliation_name": "Indira Gandhi Centre for Atomic Research",
          "affiliation_country": "India"
        },
        {
          "name": "V. Jayaraman",
          "affiliation_id": "60002881",
          "affiliation_name": "Indira Gandhi Centre for Atomic Research",
          "affiliation_country": "India"
        },
        {
          "name": "T. Gnanasekaran",
          "affiliation_id": "60002881",
          "affiliation_name": "Indira Gandhi Centre for Atomic Research",
          "affiliation_country": "India"
        }
      ],
      "keywords": [
        "C-scan imaging",
        "Diffusion bonding",
        "Lead zirconate titanate",
        "Sodium wetting",
        "Ultrasonic transducer",
        "Under sodium scanning"
      ]
    }
  },
  "10.1016/j.apradiso.2024.111655": {
    "composition_data": {
      "compositions_property_values": {
        "Eu1.90Dy0.10Ge2O7": 0.66,
        "Eu1.90La0.10Ge2O7": 0.36,
        "Eu1.90Ho0.10Ge2O7": 0.62
      },
      "property_unit": "pC/N",
      "family": "RE2B2O7"
    },
    "synthesis_data": {
      "method": "Solid-state synthesis",
      "precursors": [
        "Eu2O3",
        "GeO2",
        "Dy2O3",
        "La2O3",
        "Ho2O3"
      ],
      "steps": [
        "Combine precursors in stoichiometric ratios.",
        "Dop Dy2O3, La2O3, and Ho2O3 at 5 mol% as activators.",
        "Heat samples at 800 °C for 2 h.",
        "Heat samples to 1150 °C for 10 h in alumina crucibles.",
        "Cool samples slowly."
      ],
      "characterization_techniques": [
        "TG/DTA",
        "XRD",
        "SEM",
        "EDX",
        "Luminescence spectrophotometer",
        "LCR-meter"
      ]
    },
    "article_metadata": {
      "doi": "10.1016/j.apradiso.2024.111655",
      "title": "Novel smart materials with high curie temperatures: Eu1.90Dy0.10Ge2O7, Eu1.90La0.10Ge2O7 and Eu1.90Ho0.10Ge2O7",
      "journal": "Applied Radiation and Isotopes",
      "year": "2025",
      "isOpenAccess": false,
      "authors": [
        {
          "name": "Esra Öztürk",
          "affiliation_id": "60020484",
          "affiliation_name": "Hacettepe Üniversitesi",
          "affiliation_country": "Turkey"
        },
        {
          "name": "Nilgun Kalaycioglu Ozpozan",
          "affiliation_id": "122321412",
          "affiliation_name": "Erciyes Ün.",
          "affiliation_country": "Turkey"
        },
        {
          "name": "Volkan Kalem",
          "affiliation_id": "60193845",
          "affiliation_name": "Konya Technical University",
          "affiliation_country": "Turkey"
        }
      ],
      "keywords": [
        "Eu2Ge2O7",
        "Multifunctional-smart materials",
        "Photoluminescence",
        "Piezoelectric material"
      ]
    }
  },
  "10.1016/j.materresbull.2024.113188": {
    "composition_data": {
      "compositions_property_values": {
        "BaTi0.96(Zr1/3Sn1/3Hf1/3)0.04O3": 350
      },
      "property_unit": "pC/N",
      "family": "BaTiO3"
    },
    "synthesis_data": {
      "method": "Solid-state synthesis",
      "precursors": [
        "BaCO3",
        "TiO2",
        "ZrO2",
        "SnO2",
        "HfO2"
      ],
      "steps": [
        "Weighed ingredients were added into alcohol.",
        "Ball milled for 18 hours and dried in oven.",
        "Calcined in a muffle furnace at 1100°C for 4 hours.",
        "Ball milled for 24 hours and dried again.",
        "Added 10 wt% of polyvinyl alcohol (PVA) to the powder with uniform mixing.",
        "Pressed into a disc with a diameter of 10 mm and a thickness of 1 mm.",
        "Debinding process in a muffle furnace at 650°C.",
        "Sintering process at 1350°C for 2 hours."
      ],
      "characterization_techniques": [
        "XRD",
        "Raman Spectroscopy",
        "SEM",
        "EIS",
        "XPS",
        "UV Spectrophotometer",
        "UV Diffuse Reflectance Spectrometer"
      ]
    },
    "article_metadata": {
      "doi": "10.1016/j.materresbull.2024.113188",
      "title": "Efficient enhancement of piezo-catalytic activity of BaTiO3-based piezoelectric ceramics via phase boundary engineering",
      "journal": "Materials Research Bulletin",
      "year": "2025",
      "isOpenAccess": false,
      "authors": [
        {
          "name": "Luoping Yang",
          "affiliation_id": "60014556",
          "affiliation_name": "Sichuan Normal University",
          "affiliation_country": "China"
        },
        {
          "name": "Daen Zhao",
          "affiliation_id": "60014556",
          "affiliation_name": "Sichuan Normal University",
          "affiliation_country": "China"
        },
        {
          "name": "Tingting Du",
          "affiliation_id": "60014556",
          "affiliation_name": "Sichuan Normal University",
          "affiliation_country": "China"
        },
        {
          "name": "Qiaoji Zheng",
          "affiliation_id": "60014556",
          "affiliation_name": "Sichuan Normal University",
          "affiliation_country": "China"
        },
        {
          "name": "Dunmin Lin",
          "affiliation_id": "60014556",
          "affiliation_name": "Sichuan Normal University",
          "affiliation_country": "China"
        },
        {
          "name": "Xuemei He",
          "affiliation_id": "60014556",
          "affiliation_name": "Sichuan Normal University",
          "affiliation_country": "China"
        },
        {
          "name": "Mengjiao Liu",
          "affiliation_id": "60014556",
          "affiliation_name": "Sichuan Normal University",
          "affiliation_country": "China"
        },
        {
          "name": "Yuanming Chen",
          "affiliation_id": "60005465",
          "affiliation_name": "University of Electronic Science and Technology of China",
          "affiliation_country": "China"
        },
        {
          "name": "Wei He",
          "affiliation_id": "60005465",
          "affiliation_name": "University of Electronic Science and Technology of China",
          "affiliation_country": "China"
        }
      ],
      "keywords": [
        "BaTiO3",
        "Dye degradation",
        "Ion-doping",
        "Phase boundary",
        "Piezo-catalysis"
      ]
    }
  },
  "10.1016/j.jeurceramsoc.2024.117043": {
    "composition_data": {
      "compositions_property_values": {
        "0.85(Bi0.5Na0.5)TiO3-0.15(Ba)TiO3": 118,
        "0.94(Bi0.5Na0.5)TiO3-0.06(Ba)TiO3": 360,
        "0.95(Bi0.5Na0.5)TiO3-0.05(Ba)TiO3": 420
      },
      "property_unit": "pC/N",
      "family": "BNT-BT"
    },
    "synthesis_data": {
      "method": "SSCG",
      "precursors": [
        "(Bi0.5Na0.5)TiO3",
        "BaCO3",
        "TiO2",
        "MnO2"
      ],
      "steps": [
        "Weighed raw powders according to the chemical formula.",
        "Ball-milled with zirconia balls and ethanol at 250 rpm for 16 h.",
        "Dried at 80 °C.",
        "Added 5 wt% polyvinyl butyral binder and passed through a 250 µm mesh.",
        "Pressed mixed powder and SrTiO3 seed crystal into a disc compact at 200 MPa.",
        "Heated compacts at 700 °C for 2 h to remove binder.",
        "Heated at 1200 °C for 24 h for sintering in a box-type electric furnace.",
        "Measured XRD pattern on a face of the sintered compact.",
        "Thermally etched polished samples at 1050 °C for 30 min.",
        "Observed samples by optical microscopy and SEM."
      ],
      "characterization_techniques": [
        "XRD",
        "optical microscopy",
        "SEM",
        "EDS"
      ]
    },
    "article_metadata": {
      "doi": "10.1016/j.jeurceramsoc.2024.117043",
      "title": "Effect of MnO2 content on the growth and electric properties of <110>c-oriented 0.85(Bi0.5Na0.5)TiO3-0.15BaTiO3 single crystals fabricated by solid-state crystal growth method",
      "journal": "Journal of the European Ceramic Society",
      "year": "2025",
      "isOpenAccess": false,
      "authors": [
        {
          "name": "Ichiro Fujii",
          "affiliation_id": "60009064",
          "affiliation_name": "University of Yamanashi",
          "affiliation_country": "Japan"
        },
        {
          "name": "Ryohei Yuzawa",
          "affiliation_id": "60009064",
          "affiliation_name": "University of Yamanashi",
          "affiliation_country": "Japan"
        },
        {
          "name": "Shunsuke Kamimura",
          "affiliation_id": "60009064",
          "affiliation_name": "University of Yamanashi",
          "affiliation_country": "Japan"
        },
        {
          "name": "Shintaro Ueno",
          "affiliation_id": "60009064",
          "affiliation_name": "University of Yamanashi",
          "affiliation_country": "Japan"
        },
        {
          "name": "Satoshi Wada",
          "affiliation_id": "60009064",
          "affiliation_name": "University of Yamanashi",
          "affiliation_country": "Japan"
        }
      ],
      "keywords": [
        "(Bi0.5Ba0.5)TiO3-BaTiO3",
        "Lead-free piezoelectric materials",
        "Sigle crystal",
        "Solid-state crystal growth"
      ]
    }
  },
  "10.1016/j.jelechem.2025.118929": {
    "composition_data": {
      "compositions_property_values": {
        "LiTaO3": 8,
        "LiCoO2": 0
      },
      "property_unit": "pC/N",
      "family": "LiCoO2"
    },
    "synthesis_data": {
      "method": "sol-gel method",
      "precursors": [
        "Ta2O5",
        "CH3COOLi·2H2O",
        "C4H6O6"
      ],
      "steps": [
        "Dissolve Ta2O5, CH3COOLi·2H2O, and C4H6O6 in ethanol separately.",
        "Mix the solution with commercial LCO powders and stir vigorously.",
        "Evaporate and stir the mixed solution at 80 °C until a sol is formed.",
        "Age the sol at 120 °C for 10 hours to obtain a gel.",
        "Anneal the powder at 500 °C for 12 hours and cool to room temperature.",
        "Prepare pure LTO samples similarly without adding LCO.",
        "Compact LTO powders into a disk using uniaxial pressing with a binder.",
        "Sinter the disk in air at 500 °C for 3 hours."
      ],
      "characterization_techniques": [
        "XRD",
        "SEM",
        "EDS",
        "TEM",
        "XPS"
      ]
    },
    "article_metadata": {
      "doi": "10.1016/j.jelechem.2025.118929",
      "title": "Low-temperature piezoelectric/ferroelectric coating layer driving lithium-ion rapid diffusion and structure stability of LiCoO2 cathode",
