Repository: slimeslab/ComProScanner

# ComProScanner

**A comprehensive Python package for extracting composition-property data from scientific articles for building databases**

## Overview

ComProScanner is a multi-agent framework designed to extract composition-property relationships from scientific articles in materials science. It automates the entire workflow from metadata collection to data extraction, evaluation, and visualization.

**Key Features:**

- 📚 Multi-publisher support (Elsevier, Springer, Wiley, IOP, local PDFs)
- 🤖 Agentic extraction using CrewAI framework
- 🔍 RAG-powered context retrieval for cost effective automation with accuracy
- 📊 Comprehensive evaluation and visualization tools
- 🎯 Customizable extraction workflows
- 🌐 Knowledge graph generation

## Quick Start

Here's a complete example extracting piezoelectric coefficient (d<sub>33</sub>) data:

```python
from comproscanner import ComProScanner

# Initialize scanner
scanner = ComProScanner(main_property_keyword="piezoelectric")

# Collect metadata
scanner.collect_metadata(
    base_queries=["piezoelectric", "piezoelectricity"],
    extra_queries=["ceramics", "applications"]
)

# Process articles
property_keywords = {
    "exact_keywords": ["d33"],
    "substring_keywords": [" d 33 "]
}

scanner.process_articles(
    property_keywords=property_keywords,
    source_list=["elsevier", "springer"]
)

# Extract composition-property data
scanner.extract_composition_property_data(
    main_extraction_keyword="d33"
)
```

## Workflow

<div align="center">
</div>

The ComProScanner workflow consists of four main stages:

1. **Metadata Retrieval** - Find relevant scientific articles
2. **Article Collection** - Extract full-text from various publishers
3. **Information Extraction** - Use LLM agents to extract structured data
4. **Post Processing & Dataset Creation** - Evaluate, clean, and visualize results

## Documentation

📖 **Full documentation is available at [slimeslab.github.io/ComProScanner](https://slimeslab.github.io/ComProScanner/)**

- [Installation Guide](https://slimeslab.github.io/ComProScanner/getting-started/installation/)
- [Quick Start Tutorial](https://slimeslab.github.io/ComProScanner/getting-started/quick-start/)
- [User Guide](https://slimeslab.github.io/ComProScanner/usage/metadata-collection/)
- [RAG Configuration](https://slimeslab.github.io/ComProScanner/rag-config/)

## Core Capabilities

### Data Extraction

- Composition-property relationships
- Material families
- Synthesis methods and precursors
- Characterization techniques
- Synthesis steps

### Evaluation Methods

- **Semantic Evaluation** - Using semantic similarity measures
- **Agentic Evaluation** - LLM-powered contextual analysis

### Visualization

- Data Visualization
- Evaluation Visualization

## Citation

If you use ComProScanner in your research, please cite:

```bibtex
@Article{roy2026comproscanner,
  title={ComProScanner: a multi-agent based framework for composition-property structured data extraction from scientific literature},
  author={Roy, Aritra and Grisan, Enrico and Buckeridge, John and Gattinoni, Chiara},
  journal={Digital Discovery},
  volume={5},
  number={4},
  pages={1794--1808},
  year={2026},
  publisher={Royal Society of Chemistry},
  doi  ="10.1039/D5DD00521C",
  url  ="https://doi.org/10.1039/D5DD00521C"
}
```

File: examples/piezo_test/model-outputs/qwen/qwen-2.5-72b-instruct-piezo-ceramic-test-results.json (part 1 of 9)
{
  "10.1016/j.jeurceramsoc.2025.117193": {
    "composition_data": {
      "compositions_property_values": {
        "Pb0.95K20.05[Nb0.96Ta0.04]2O6": 44,
        "Pb0.9K20.10[Nb0.96Ta0.04]2O6": 54,
        "Pb0.85K20.15[Nb0.96Ta0.04]2O6": 93,
        "Pb0.8K20.20[Nb0.96Ta0.04]2O6": 141
      },
      "property_unit": "pC/N",
      "family": "PbNb2O6"
    },
    "synthesis_data": {
      "method": "conventional solid-state reaction",
      "precursors": [
        "PbO",
        "K2CO3",
        "Nb2O5",
        "Ta2O5"
      ],
      "steps": [
        "Raw materials of PbO, K2CO3, Nb2O5, and Ta2O5 were weighed according to the stoichiometric ratio and ball-milled with zirconia balls in nylon jars for 12 h.",
        "Additional 2 wt% of PbO was introduced for compensating the volatilization of PbO during the sintering process.",
        "After drying at 120 °C, the powders were calcined at 900 °C for 4 h and re-milled for another 6 h.",
        "The dried powders were mixed with polyvinyl alcohol (PVA) binder and sieved through a screen mesh.",
        "The particles were pressed into pellets with a diameter of 12 mm and thickness around 1.2 mm under uniaxial pressure of 15 MPa.",
        "The green pellets were fired at 500 °C for 2 h for binder burn-out.",
        "All specimens were sintered at 1190–1250 °C for 1 h.",
        "The cooling process was controlled at 3 °C/min till 600 °C to prevent the ceramics from cracking. A natural cooling without quenching is performed below 600 °C.",
        "The optimal sintering temperature was determined to be 1230 °C via analyzing the bulk densities obtained from the Archimedes principle.",
        "For piezoelectric property measurements, the sintered pellets were coated with silver paste on both surfaces and dried at 120 °C for 30 min to solidify the electrodes.",
        "All samples were polarized in silicon oil at 150 °C with a DC electric field up to 4 kV/mm for 30 min."
      ],
      "characterization_techniques": [
        "XRD",
        "SEM",
        "EDS",
        "XPS",
        "Raman Spectroscopy",
        "LCR Meter",
        "Quasi-static d33 Tester"
      ]
    },
    "article_metadata": {
      "doi": "10.1016/j.jeurceramsoc.2025.117193",
      "title": "Improved piezoelectric performance of PbNb2O6-based ceramics via K+ modification",
      "journal": "Journal of the European Ceramic Society",
      "year": "2025",
      "isOpenAccess": false,
      "authors": [
        {
          "name": "Da Huang",
          "affiliation_id": "60005465",
          "affiliation_name": "University of Electronic Science and Technology of China",
          "affiliation_country": "China"
        },
        {
          "name": "Cheng Liu",
          "affiliation_id": "60005465",
          "affiliation_name": "University of Electronic Science and Technology of China",
          "affiliation_country": "China"
        },
        {
          "name": "Qin Yu",
          "affiliation_id": "60005465",
          "affiliation_name": "University of Electronic Science and Technology of China",
          "affiliation_country": "China"
        },
        {
          "name": "Hengrui Wang",
          "affiliation_id": "60005465",
          "affiliation_name": "University of Electronic Science and Technology of China",
          "affiliation_country": "China"
        },
        {
          "name": "Hongxi Chen",
          "affiliation_id": "60005465",
          "affiliation_name": "University of Electronic Science and Technology of China",
          "affiliation_country": "China"
        },
        {
          "name": "Dainan Zhang",
          "affiliation_id": "60005465",
          "affiliation_name": "University of Electronic Science and Technology of China",
          "affiliation_country": "China"
        },
        {
          "name": "Huaiwu Zhang",
          "affiliation_id": "60005465",
          "affiliation_name": "University of Electronic Science and Technology of China",
          "affiliation_country": "China"
        }
      ],
      "keywords": []
    }
  },
  "10.1016/j.jeurceramsoc.2024.117100": {
    "composition_data": {
      "compositions_property_values": {
        "BaTi0.89Hf0.11O3": 337
      },
      "property_unit": "pC/N",
      "family": "BaTiO3"
    },
    "synthesis_data": {
      "method": "conventional solid-solution method",
      "precursors": [
        "BaCO3",
        "TiO2",
        "HfO2",
        "Fe2O3"
      ],
      "steps": [
        "The raw chemicals of BaCO3, TiO2, HfO2, Fe2O3 were weighed according to the stoichiometric ratio, and ball-milled for 12 h with ethyl alcohol as the medium.",
        "The mixture was dried and then calcined at 1250 ℃ for 2 h with a heating rate of 5 ℃/min.",
        "The calcined powder was ball-milled again in ethanol for 12 h, and dried at 90 ℃ for 3 h.",
        "This mixture was pressed into pellets with a diameter of 8 mm using 5 wt% PVA (Poly Vinyl Alcohol) as a binder, and heated at 500 ℃ for 5 h to volatilize the PVA.",
        "The pellets were sintered at 1450 ℃ for 4 h in air."
      ],
      "characterization_techniques": [
        "X-ray diffraction (XRD)",
        "field emission scanning electron microscope (SEM)",
        "energy dispersive spectrometer (EDS)",
        "high-resolution transmission electron microscopy (HR-TEM)",
        "convergent beam electron diffraction (CBED)",
        "piezo force microscopy (PFM)",
        "DMA-Q800 (TA instruments)",
        "HIOKI 3532–50 LCR meter",
        "interferometer (AELSV120NGE, SIOS)",
        "X-ray photoelectron spectroscopy (XPS)"
      ]
    },
    "article_metadata": {
      "doi": "10.1016/j.jeurceramsoc.2024.117100",
      "title": "High mechanical quality factor and high piezoelectric coefficient achieved via acceptor-modified invisible boundary",
      "journal": "Journal of the European Ceramic Society",
      "year": "2025",
      "isOpenAccess": false,
      "authors": [
        {
          "name": "Guanqi Wang",
          "affiliation_id": "60018308",
          "affiliation_name": "Xi'an Jiaotong University",
          "affiliation_country": "China"
        },
        {
          "name": "Yang Yang",
          "affiliation_id": "60018308",
          "affiliation_name": "Xi'an Jiaotong University",
          "affiliation_country": "China"
        },
        {
          "name": "Zhijian Zhou",
          "affiliation_id": "60018308",
          "affiliation_name": "Xi'an Jiaotong University",
          "affiliation_country": "China"
        },
        {
          "name": "Xiaobing Ren",
          "affiliation_id": "60018308",
          "affiliation_name": "Xi'an Jiaotong University",
          "affiliation_country": "China"
        },
        {
          "name": "Yuanchao Ji",
          "affiliation_id": "60018308",
          "affiliation_name": "Xi'an Jiaotong University",
          "affiliation_country": "China"
        }
      ],
      "keywords": [
        "Acceptor"
      ]
    }
  },
  "10.1016/j.materresbull.2024.113231": {
    "composition_data": {
      "compositions_property_values": {
        "Na0.5Bi0.5TiO3 - 0.02BaTiO3": null,
        "Na0.5Bi0.5TiO3 - 0.06BaTiO3": null,
        "Na0.5Bi0.5TiO3 - 0.10BaTiO3": null,
        "Na0.5Bi0.5TiO3 - 0.15BaTiO3": null,
        "Na0.5Bi0.5TiO3 - 0.20BaTiO3": null,
        "Na0.5Bi0.5TiO3 - 0.25BaTiO3": null,
        "Na0.5Bi0.5TiO3 - 0.06BaTiO3 (NS)": 207,
        "Na0.5Bi0.5TiO3 - 0.10BaTiO3 (QS)": 207,
        "Na0.5Bi0.5TiO3 - 0.06BaTiO3 (Sr-modified, 0.03)": 201,
        "Na0.5Bi0.5TiO3 - 0.06BaTiO3 (Bi-modified, 0.02)": 207
      },
      "property_unit": "pC/N",
      "family": "NBT-BT"
    },
    "synthesis_data": {
      "method": "conventional solid state reaction route",
      "precursors": [
        "Na2CO3",
        "BaCO3",
        "Bi2O3",
        "TiO2",
        "SrCO3"
      ],
      "steps": [
        "All raw materials were dried in an oven at approximately 120°C for 5 hours.",
        "The weighed raw materials were mixed by ball milling for 12 hours with ethanol as a medium.",
        "The dried raw materials were calcined at 850°C for 2 hours to obtain the object composition of NBBT100x ceramics.",
        "The calcined powder was secondly ball milled for another 12 hours to reduce the particle size.",
        "The calcined powder was dried in an oven and granulated by passing through 80 mesh sieve.",
        "Polyvinyl alcohol (PVA) aqueous solution (5 wt. %) was added as a binder, and the amount is approximately 10 wt.% of the powder mass.",
        "The green bodies were heated to 800°C for 2 hours to remove the binder.",
        "NBBT100x green bodies were sintered at 1140°C-1180°C for 2 hours.",
        "The polished ceramic disks were heated to 1100°C for 1 hour and then removed directly from the furnace to air for a rapid cooling."
      ],
      "characterization_techniques": [
        "XRD",
        "precision impedance analyzer",
        "quasi-static d33 meter",
        "6517B electrometer",
        "modified Sawyer-Tower circuit"
      ]
    },
    "article_metadata": {
      "doi": "10.1016/j.materresbull.2024.113231",
      "title": "Enhanced piezoelectric response of Na0.5Bi0.5TiO3-BaTiO3 lead free ceramics by tuning the local polar heterogeneity",
      "journal": "Materials Research Bulletin",
      "year": "2025",
      "isOpenAccess": false,
      "authors": [
        {
          "name": "Pan Chen",
          "affiliation_id": "60104199",
          "affiliation_name": "Huanghuai University",
          "affiliation_country": "China"
        },
        {
          "name": "Bin Yuan",
          "affiliation_id": "60104199",
          "affiliation_name": "Huanghuai University",
          "affiliation_country": "China"
        },
        {
          "name": "Jiachen Wang",
          "affiliation_id": "60104199",
          "affiliation_name": "Huanghuai University",
          "affiliation_country": "China"
        },
        {
          "name": "Xin Zhang",
          "affiliation_id": "60104199",
          "affiliation_name": "Huanghuai University",
          "affiliation_country": "China"
        },
        {
          "name": "Yaoguang Chen",
          "affiliation_id": "60104199",
          "affiliation_name": "Huanghuai University",
          "affiliation_country": "China"
        },
        {
          "name": "Fengjiao Cao",
          "affiliation_id": "60104199",
          "affiliation_name": "Huanghuai University",
          "affiliation_country": "China"
        },
        {
          "name": "Haojie Zhao",
          "affiliation_id": "60104199",
          "affiliation_name": "Huanghuai University",
          "affiliation_country": "China"
        },
        {
          "name": "Yanquan Wang",
          "affiliation_id": "60104199",
          "affiliation_name": "Huanghuai University",
          "affiliation_country": "China"
        },
        {
          "name": "Xiaohui Yuan",
          "affiliation_id": "60073723",
          "affiliation_name": "Xinyang Normal University",
          "affiliation_country": "China"
        },
        {
          "name": "Zhongming Hu",
          "affiliation_id": "60104199",
          "affiliation_name": "Huanghuai University",
          "affiliation_country": "China"
        },
        {
          "name": "Haojie Lian",
          "affiliation_id": "60013268",
          "affiliation_name": "Taiyuan University of Technology",
          "affiliation_country": "China"
        },
        {
          "name": "Feng Zhu",
          "affiliation_id": "60021666",
          "affiliation_name": "Nanjing University of Aeronautics and Astronautics",
          "affiliation_country": "China"
        },
        {
          "name": "Pei Li",
          "affiliation_id": "60019160",
          "affiliation_name": "Syddansk Universitet",
          "affiliation_country": "Denmark"
        },
        {
          "name": "Leilei Chen",
          "affiliation_id": "60104199",
          "affiliation_name": "Huanghuai University",
          "affiliation_country": "China"
        }
      ],
      "keywords": [
        "Lead (geology)"
      ]
    }
  },
  "10.1016/j.jeurceramsoc.2024.117101": {
    "composition_data": {
      "compositions_property_values": {
        "Ca0.92(Li0.5Ce0.5)0.08Bi2Nb1.97(W2/3Mo1/3)0.03O9": 16.1,
        "CaBi2Nb2O9": 6.5
      },
      "property_unit": "pC/N",
      "family": "Aurivillius-type compounds"
    },
    "synthesis_data": {
      "method": "solid-state reaction",
      "precursors": [
        "CaCO3",
        "Li2CO3",
        "CeO2",
        "Bi2O3",
        "Nb2O5",
        "WO3",
        "MoO3"
      ],
      "steps": [
        "The raw materials were precisely weighed according to the stoichiometric ratios of CLCBN-100xWM.",
        "Ethanol was utilized as the dispersion medium for ball milling for 8 h.",
        "The mixed raw materials were subsequently dried and calcined at 850 °C for 4 h.",
        "The obtained powder was then dried, ground, and compressed into a disk with a diameter of 8 mm under a pressure of 250 MPa.",
        "Finally, the disks were sintered at a temperature of 1100 °C for 4 h."
      ],
      "characterization_techniques": [
        "XRD",
        "SEM",
        "Raman Spectroscopy",
        "XPS",
        "LCR Bridge",
        "Ferroelectric Test System",
        "Quasi-static Piezoelectric Coefficient Meter",
        "Electrochemical Workstation",
        "UV-Vis Spectroscopy",
        "TEM",
        "HR-TEM",
        "SAED"
      ]
    },
    "article_metadata": {
      "doi": "10.1016/j.jeurceramsoc.2024.117101",
      "title": "Enhancement of piezoelectric properties and temperature stability of high-Curie temperature CaBi2Nb2O9 ceramics",
      "journal": "Journal of the European Ceramic Society",
      "year": "2025",
      "isOpenAccess": false,
      "authors": [
        {
          "name": "Biao Zhang",
          "affiliation_id": "60006356",
          "affiliation_name": "Guilin University of Technology",
          "affiliation_country": "China"
        },
        {
          "name": "Shuhang Yu",
          "affiliation_id": "60006356",
          "affiliation_name": "Guilin University of Technology",
          "affiliation_country": "China"
        },
        {
          "name": "Qiantong Li",
          "affiliation_id": "60006356",
          "affiliation_name": "Guilin University of Technology",
          "affiliation_country": "China"
        },
        {
          "name": "Zhihong Luo",
          "affiliation_id": "60006356",
          "affiliation_name": "Guilin University of Technology",
          "affiliation_country": "China"
        },
        {
          "name": "Wangxin Li",
          "affiliation_id": "60006356",
          "affiliation_name": "Guilin University of Technology",
          "affiliation_country": "China"
        },
        {
          "name": "Mingmei Lin",
          "affiliation_id": "60006356",
          "affiliation_name": "Guilin University of Technology",
          "affiliation_country": "China"
        },
        {
          "name": "Junhui Lang",
          "affiliation_id": "60006356",
          "affiliation_name": "Guilin University of Technology",
          "affiliation_country": "China"
        },
        {
          "name": "Mingwang Yuan",
          "affiliation_id": "60006356",
          "affiliation_name": "Guilin University of Technology",
          "affiliation_country": "China"
        },
        {
          "name": "Jianming Deng",
          "affiliation_id": "60013182",
          "affiliation_name": "Huizhou University",
          "affiliation_country": "China"
        },
        {
          "name": "Feng Yan",
          "affiliation_id": "60088063",
          "affiliation_name": "China Electronic Technology Group Corporation",
          "affiliation_country": "China"
        },
        {
          "name": "Changbai Long",
          "affiliation_id": "60018308",
          "affiliation_name": "Xi'an Jiaotong University",
          "affiliation_country": "China"
        },
        {
          "name": "Dawei Wang",
          "affiliation_id": "60018308",
          "affiliation_name": "Xi'an Jiaotong University",
          "affiliation_country": "China"
        },
        {
          "name": "Laijun Liu",
          "affiliation_id": "60006356",
          "affiliation_name": "Guilin University of Technology",
          "affiliation_country": "China"
        }
      ],
      "keywords": [
        "Curie"
      ]
    }
  },
  "10.1016/j.jeurceramsoc.2024.117046": {
    "composition_data": {
      "compositions_property_values": {
        "PZT (0% porosity)": 330.0,
        "PZT (7% porosity)": 320.1,
        "PZT (13% porosity)": 313.5
      },
      "property_unit": "pC/N",
      "family": "PZT"
    },
    "synthesis_data": {
      "method": "CIM",
      "precursors": [
        "KICET-PZT8 piezoelectric powder",
        "paraffin wax",
        "ethylene-vinyl-acetate (EVA)"
      ],
      "steps": [
        "The piezoelectric feedstock was prepared using a binder system consisting of KICET-PZT8 piezoelectric powder, paraffin wax, and ethylene-vinyl-acetate (EVA).",
        "The preform of the 1-3 type composite was fabricated using a ceramic injection molding (CIM) machine (NEX-500, NISSEI Japan) with the prepared feedstock.",
        "The PZT composite preform was sintered at 1250 °C for 2 h.",
        "A polymer (301, EPOTEK) was poured into the sintered preform.",
        "The polymer-poured specimens were cured at 80 °C for 12 h.",
        "The final cured specimens were machined into shapes optimized by simulation.",
        "Room-temperature-curing silver electrodes were applied to the machined specimens.",
        "Polarization was performed by applying an electric field of 2.5 kV/mm for 20 min in a silicone oil bath at 120 °C."
      ],
      "characterization_techniques": [
        "dh-meter (PM-300H, Piezotest)"
      ]
    },
    "article_metadata": {
      "doi": "10.1016/j.jeurceramsoc.2024.117046",
      "title": "Improved hydrostatic piezoelectric property via incorporation of porous PZT ceramics into 1–3 type PZT-polymer composites: Design to fabrication",
      "journal": "Journal of the European Ceramic Society",
      "year": "2025",
      "isOpenAccess": false,
      "authors": [
        {
          "name": "Il Gok Hong",
          "affiliation_id": "60081223",
          "affiliation_name": "Korea Institute of Ceramic Engineering And Technology",
          "affiliation_country": "South Korea"
        },
        {
          "name": "Ho Yong Shin",
          "affiliation_id": "60081223",
          "affiliation_name": "Korea Institute of Ceramic Engineering And Technology",
          "affiliation_country": "South Korea"
        },
        {
          "name": "Jong Ho Kim",
          "affiliation_id": "60081223",
          "affiliation_name": "Korea Institute of Ceramic Engineering And Technology",
          "affiliation_country": "South Korea"
        },
        {
          "name": "Jong In Im",
          "affiliation_id": "60081223",
          "affiliation_name": "Korea Institute of Ceramic Engineering And Technology",
          "affiliation_country": "South Korea"
        }
      ],
      "keywords": [
        "Hydrostatic equilibrium"
      ]
    }
  },
  "10.1016/j.jeurceramsoc.2024.117065": {
    "composition_data": {
      "compositions_property_values": {
        "CaBi2Nb2O9": 6.0,
        "CaBi2Nb2O9 - 1Tm": 8.8,
        "CaBi2Nb2O9 - 2Tm": 11.4,
        "CaBi2Nb2O9 - 3Tm": 12.4,
        "CaBi2Nb2O9 - 4Tm": 10.8,
        "CaBi2Nb2O9 - 5Tm": 9.4,
        "CaBi2Nb2O9 - 2Tm (SPS[//])": 25.2,
        "CaBi2Nb2O9 - 3Tm (SPS[//])": 23.5,
        "CaBi2Nb2O9 - 5Tm (SPS[//])": 18.0
      },
      "property_unit": "pC/N",
      "family": "CaBi2Nb2O9"
    },
    "synthesis_data": {
      "method": "solid-phase reaction",
      "precursors": [
        "CaCO3",
        "Bi2O3",
        "Nb2O5",
        "Tm2O3"
      ],
      "steps": [
        "The raw materials were weighed according to the stoichiometric ratio of the general formula and mixed by ball-milling with ZrO2 balls in ethanol for 12 hours.",
        "The dried mixtures were then calcined at 850 °C for 2 hours.",
        "The mixtures were subjected to an additional 24-hour ball-milling under the same conditions.",
        "The synthesized CBN-100xTm powders were ground and granulated with a polyvinyl alcohol (PVA) binder, then pressed into discs measuring 12 mm in diameter and 1 mm in thickness under a pressure of 150 MPa.",
        "The PVA was removed by heating at 650 °C.",
        "The green samples were sintered in a muffle furnace. For CaBi2Nb2O9 ceramics, the sintering was done at 1150 °C for 3 hours, while thulium-substituted CBN ceramics were sintered at temperatures ranging from 1100 to 1140 °C for 3 hours.",
        "Textured ceramics were prepared using a two-step sintering method with a spark plasma sintering (SPS) system. Initially, the CBN-100xTm powders were placed into a graphite die with an inner diameter of 10 mm and heated to 990 °C for 3 minutes at a heating rate of 100 °C/min under a constant load of 60 MPa, forming a fully densified block.",
        "This block was then deformed in another graphite die with a larger inner diameter of 20 mm at 1130 °C for 5 minutes under a constant load of 40 MPa. The heating rate for this step remained 100 °C/min.",
        "After sintering, the samples were annealed in a muffle furnace at 1000 °C for 4 hours in air to remove any infiltrated carbon."
      ],
      "characterization_techniques": [
        "XRD",
        "SEM",
        "PFM",
        "impedance analyzer",
        "quasi-static d33 meter",
        "ferroelectric analyzer"
      ]
    },
    "article_metadata": {
      "doi": "10.1016/j.jeurceramsoc.2024.117065",
      "title": "Spark plasma sintering of high-TC calcium bismuth niobate (CaBi2Nb2O9) with superior piezoelectric performance",
      "journal": "Journal of the European Ceramic Society",
      "year": "2025",
      "isOpenAccess": false,
      "authors": [
        {
          "name": "Juan Nan Chen",
          "affiliation_id": "60127533",
          "affiliation_name": "State Key Laboratory of Crystal Materials",
          "affiliation_country": "China"
        },
        {
          "name": "Xuan Zhe Pei",
          "affiliation_id": "60127533",
          "affiliation_name": "State Key Laboratory of Crystal Materials",
          "affiliation_country": "China"
        },
        {
          "name": "Qian Wang",
          "affiliation_id": "60127533",
          "affiliation_name": "State Key Laboratory of Crystal Materials",
          "affiliation_country": "China"
        },
        {
          "name": "Xian Zhao",
          "affiliation_id": "60127533",
          "affiliation_name": "State Key Laboratory of Crystal Materials",
          "affiliation_country": "China"
        },
        {
          "name": "Ze Yan Wang",
          "affiliation_id": "60127533",
          "affiliation_name": "State Key Laboratory of Crystal Materials",
          "affiliation_country": "China"
        },
        {
          "name": "Chun Ming Wang",
          "affiliation_id": "60127533",
          "affiliation_name": "State Key Laboratory of Crystal Materials",
          "affiliation_country": "China"
        }
      ],
      "keywords": [
        "Spark Plasma Sintering",
        "Bismuth",
        "SPARK (programming language)"
      ]
    }
  },
  "10.1016/j.compositesb.2024.112108": {
    "composition_data": {
      "compositions_property_values": {
        "CdS@SnS2 2": 3.11
      },
      "property_unit": "p.m./V",
      "family": "CdS@SnS2"
    },
    "synthesis_data": {
      "method": "solvothermal",
      "precursors": [
        "CH3CSNH2",
        "SnCl4·5H2O",
        "Cd(NO3)2·4H2O",
        "CH4N2S"
      ],
      "steps": [
        "4 mmol of thioacetamide (TAA) and 2 mmol of SnCl4·5H2O were dissolved in 80 mL of absolute ethanol by stirring for 30 min.",
        "The mixture solution was transferred to a Teflon-lined stainless-steel autoclave and heated at 160 °C for 12 h.",
        "After naturally cooling to room temperature, the SnS2 can be obtained through washing, centrifugation, and drying at 60 °C.",
        "20 mmol of Cd(NO3)2·4H2O were combined with 60 mL of ethylenediamine and stirred until a transparent solution formed.",
        "60 mmol of thiourea was added to the solution and magnetically stirred for 30 min.",
        "The mixture solution was added to a Teflon-lined stainless-steel autoclave and heated at 160 °C for 12 h.",
        "After naturally cooling to room temperature, the CdS can be obtained through washing, centrifugation, and drying at 60 °C.",
        "x mmol (x = 2, 4, 6, and 8) of the previously synthesized CdS precursor sample were dispersed in 80 mL of absolute ethanol using ultrasonic agitation for 15 min.",
        "A mixture consisting of 2 mmol of SnCl4·5H2O and 4 mmol of TAA was added to the suspension and stirred at room temperature for 30 min.",
        "The mixture solution was added to a Teflon-lined stainless-steel autoclave and heated at 160 °C for 12 h.",
        "After naturally cooling to room temperature, the as-prepared samples can be obtained through washing, centrifugation, and drying at 60 °C."
      ],
      "characterization_techniques": [
        "XRD",
        "SEM",
        "TEM",
        "XPS",
        "UV-vis DRS",
        "Mott-Schottky plots",
        "PFM",
        "EIS",
        "PL",
        "in situ XPS",
        "in situ FTIR",
        "DFT",
        "contact angle",
        "GPA"
      ]
    },
    "article_metadata": {
      "doi": "10.1016/j.compositesb.2024.112108",
      "title": "Synergistically triggering macroscopic polarization and dynamic reconfiguration of CdS@SnS2 heterojunction to enhance piezo-photocatalytic nitrate reduction",
      "journal": "Composites Part B: Engineering",
      "year": "2025",
      "isOpenAccess": false,
      "authors": [
        {
          "name": "Xiaoxu Deng",
          "affiliation_id": "60005027",
          "affiliation_name": "Guizhou University",
          "affiliation_country": "China"
        },
        {
          "name": "Yi Wang",
          "affiliation_id": "60005027",
          "affiliation_name": "Guizhou University",
          "affiliation_country": "China"
        },
        {
          "name": "Jiwen Zhang",
          "affiliation_id": "60005027",
          "affiliation_name": "Guizhou University",
          "affiliation_country": "China"
        },
        {
          "name": "Xingyong Gong",
          "affiliation_id": "60005027",
          "affiliation_name": "Guizhou University",
          "affiliation_country": "China"
        },
        {
          "name": "Ruirui Cui",
          "affiliation_id": "60005027",
          "affiliation_name": "Guizhou University",
          "affiliation_country": "China"
        },
        {
          "name": "Peng Chen",
          "affiliation_id": "60005027",
          "affiliation_name": "Guizhou University",
          "affiliation_country": "China"
        },
        {
          "name": "Chaoyong Deng",
          "affiliation_id": "60005027",
          "affiliation_name": "Guizhou University",
          "affiliation_country": "China"
        }
      ],
      "keywords": [
        "Control reconfiguration"
      ]
    }
  },
  "10.1016/j.nucengdes.2025.113832": {
    "composition_data": {
      "compositions_property_values": {
        "Pb(Zr0.52Ti0.48)O3": 250,
        "Pb(Zr0.52Ti0.48)O3 - After diffusion bonding at 275 °C": 120,
        "Pb(Zr0.52Ti0.48)O3 - After 1st thermal cycle between 250 °C and room temperature": 120,
        "Pb(Zr0.52Ti0.48)O3 - After 10th thermal cycle between 250 °C and room temperature": 120,
        "Pb(Zr0.52Ti0.48)O3 - After repoling at 150 °C": 250
      },
      "property_unit": "pC/N",
      "family": "PZT"
    },
    "synthesis_data": {
      "method": "Diffusion Bonding",
      "precursors": [
        "PZT ceramic discs",
        "Nickel wear plates",
        "Silver"
      ],
      "steps": [
        "Commercial PZT ceramic discs of grade SP-6 were sourced and measured 20 mm in diameter and 2 ± 0.04 mm in thickness.",
        "Both sides of the PZT discs were coated with silver using screen printing with a proprietary silver paste, followed by firing at approximately 800°C in air to achieve a final silver coating thickness of around 25 μm.",
        "The quality of the bond between the screen-printed silver electrodes and PZT discs was assessed using ultrasonic C-scan imaging.",
        "Nickel wear plates, each 2 mm thick, were machined from Ni-200 rods and ground to achieve a planarity of approximately 10 μm and a roughness of about 1 μm.",
        "The Ni wear plate was first coated with silver using a DC sputtering process to a thickness of about 6 μm, followed by heating the coated surface in flowing hydrogen gas at 700 °C for 2 h to facilitate the diffusion of silver into the nickel and establish a solid solution.",
        "An additional silver coating of about 3 μm thickness was applied, bringing the overall thickness of Ag coating on the nickel wear plate to approximately 9 μm.",
        "The PZT discs and nickel wear plates were placed in a vessel with a 10 mm thick plate and a special slot for positioning a sample holder, which was evacuated to a high vacuum of less than -10^-2 Pa.",
        "The vessel was heated up to 700 °C using a split furnace, and a uniaxial press applied a predetermined pressure (up to 40 MPa) on the bonding components while maintaining the vacuum inside the vessel.",
        "Two different bonding temperatures were used: 275 °C (below the Curie temperature, Tc, of PZT) and 400 °C (above Tc). A bonding pressure of 20 MPa was used, and the bonding duration was set to 1 h.",
        "In cases 1 & 2, a 1 μm thick silver coating was applied over the screen-printed silver layer on the PZT disc using DC magnetron sputtering.",
        "In cases 3 & 4, the screen-printed silver coating on the PZT disc was removed, and a ~10 μm silver was applied. After each 3 μm layer of silver was deposited, the disc was heated to 800 °C to ensure adhesion of the silver to the PZT disc.",
        "Initially, a load of approximately 1 MPa was applied to the components, followed by evacuation of the vessel to less than -10^-2 Pa. The furnace was then put on, and once the desired temperature was reached, the final load of 20 MPa was applied.",
        "After maintaining the components under this pressure for 1 h, the furnace was turned off, and the vessel was allowed to cool to room temperature.",
        "The PZT discs that met the quality standards were subjected to thermal cycles between 250 °C and room temperature in air. Each cycle involved heating the PZT disc bonded to the nickel wear plate to 250 °C at a rate of 3 °C per hour, holding at that temperature for 2 h, and then furnace cooling to room temperature.",
        "The d33 values were measured before and after the thermal cycling, and C-scan imaging of the bond was performed at the end of the first and 10th cycles.",
        "For PZT discs bonded at 400 °C, repoling was performed using a DC poling unit. The PZT discs were immersed in dry silicone oil maintained at 150 °C, and a DC potential of 15 kV was applied across the disc for 15 min."
      ],
      "characterization_techniques": [
        "Ultrasonic C-scan imaging",
        "Piezometer System (Model PM100, Piezotest, UK)",
        "Bessel band-pass filter",
        "Transducer characterization system (Model TraCSS®, Dhvani make, India)",
        "X-ray diffraction (XRD)",
        "Scanning electron microscopy (SEM)",
        "Transmission electron microscopy (TEM)",
        "Raman spectroscopy"
      ]
    },
    "article_metadata": {
      "doi": "10.1016/j.nucengdes.2025.113832",
      "title": "Diffusion bonding of PZT disc to nickel wear plate for fabrication of high temperature under-sodium ultrasonic transducers",
      "journal": "Nuclear Engineering and Design",
      "year": "2025",
      "isOpenAccess": false,
      "authors": [
        {
          "name": "I. Lakshmigandhan",
          "affiliation_id": "60002881",
          "affiliation_name": "Indira Gandhi Centre for Atomic Research",
          "affiliation_country": "India"
        },
        {
          "name": "Saju T. Abraham",
          "affiliation_id": "60002881",
          "affiliation_name": "Indira Gandhi Centre for Atomic Research",
          "affiliation_country": "India"
        },
        {
          "name": "C. Asokane",
          "affiliation_id": "60002881",
          "affiliation_name": "Indira Gandhi Centre for Atomic Research",
          "affiliation_country": "India"
        },
        {
          "name": "M. R. Jeyan",
          "affiliation_id": "60002881",
          "affiliation_name": "Indira Gandhi Centre for Atomic Research",
          "affiliation_country": "India"
        },
        {
          "name": "A. Sree Rama Murthy",
          "affiliation_id": "60002881",
          "affiliation_name": "Indira Gandhi Centre for Atomic Research",
          "affiliation_country": "India"
        },
        {
          "name": "B. Babu",
          "affiliation_id": "60002881",
          "affiliation_name": "Indira Gandhi Centre for Atomic Research",
          "affiliation_country": "India"
        },
        {
          "name": "V. Jayaraman",
          "affiliation_id": "60002881",
          "affiliation_name": "Indira Gandhi Centre for Atomic Research",
          "affiliation_country": "India"
        },
        {
          "name": "T. Gnanasekaran",
          "affiliation_id": "60002881",
          "affiliation_name": "Indira Gandhi Centre for Atomic Research",
          "affiliation_country": "India"
        }
      ],
      "keywords": [
        "Diffusion bonding"
      ]
    }
  },
  "10.1016/j.apradiso.2024.111655": {
    "composition_data": {
      "compositions_property_values": {
        "Eu1.90Dy0.10Ge2O7": 0.66,
        "Eu1.90La0.10Ge2O7": 0.36,
        "Eu1.90Ho0.10Ge2O7": 0.62
      },
      "property_unit": "pC/N",
      "family": "Eu2Ge2O7"
    },
    "synthesis_data": {
      "method": "Solid-state reaction",
      "precursors": [
        "Eu2O3",
        "GeO2",
        "Dy2O3",
        "La2O3",
        "Ho2O3"
      ],
      "steps": [
        "The starting materials were combined in stoichiometric ratios.",
        "Simultaneous differential thermal analysis (DTA) and thermogravimetric (TG) analysis were conducted up to 1300 °C with a heating rate of 10 °C/min.",
        "Based on the thermal analyses data, the samples were first heated at 800 °C for 2 h.",
        "The samples were then heated to 1150 °C for 10 h in pure alumina crucibles under an open atmosphere, followed by slow cooling.",
        "The ceramic discs (1 mm in thickness, 10 mm in diameter) were formed from the obtained powder materials.",
        "The ceramic discs were compacted using uniaxial pressing under a pressure of 250 MPa and 2 wt% of a 5 wt% PVA aqueous solution as a binder.",
        "The samples were heated at 600 °C for 30 min to eliminate the organic additives.",
        "Sintering was conducted at 1400 °C for 4 h.",
        "Silver paste (99.9%) was applied to the discs' surfaces, heated, and fired at 650 °C for 1 h.",
        "The discs were polished on emery paper (1200 grit) to create smooth surfaces.",
        "To form surface electrodes, the discs were fired at 650 °C for 1 h."
      ],
      "characterization_techniques": [
        "TG/DTA",
        "XRD",
        "SEM",
        "EDX",
        "PL"
      ]
    },
    "article_metadata": {
      "doi": "10.1016/j.apradiso.2024.111655",
      "title": "Novel smart materials with high curie temperatures: Eu1.90Dy0.10Ge2O7, Eu1.90La0.10Ge2O7 and Eu1.90Ho0.10Ge2O7",
      "journal": "Applied Radiation and Isotopes",
      "year": "2025",
      "isOpenAccess": false,
      "authors": [
        {
          "name": "Esra Öztürk",
          "affiliation_id": "60020484",
          "affiliation_name": "Hacettepe Üniversitesi",
          "affiliation_country": "Turkey"
        },
        {
          "name": "Nilgun Kalaycioglu Ozpozan",
          "affiliation_id": "122321412",
          "affiliation_name": "Erciyes Ün.",
          "affiliation_country": "Turkey"
        },
        {
          "name": "Volkan Kalem",
          "affiliation_id": "60193845",
          "affiliation_name": "Konya Technical University",
          "affiliation_country": "Turkey"
        }
      ],
      "keywords": [
        "Curie"
      ]
    }
  },
  "10.1016/j.materresbull.2024.113188": {
    "composition_data": {
      "compositions_property_values": {
        "BaTiO3": 100,
        "BaTi0.96(Zr1/3Sn1/3Hf1/3)0.04O3": 350
      },
      "property_unit": "pC/N",
      "family": "BaTiO3"
    },
    "synthesis_data": {
      "method": "Solid-state reaction",
      "precursors": [
        "BaCO3",
        "TiO2",
        "ZrO2",
        "SnO2",
        "HfO2"
      ],
      "steps": [
        "Weighed ingredients were added into alcohol and ball milled for 18 hours, then dried in an oven.",
        "Materials were calcined in a muffle furnace at 1100°C for 4 hours, ball milled for 24 hours, and dried again.",
        "10 wt% of polyvinyl alcohol (PVA) was added to the powder with uniform mixing and pressed into a disc with a diameter of 10 mm and a thickness of 1 mm.",
        "Target products were obtained by a debinding process in a muffle furnace at 650°C and a sintering process at 1350°C for 2 hours."
      ],
      "characterization_techniques": [
        "XRD",
        "Raman Spectroscopy",
        "SEM",
        "EIS",
        "XPS",
        "UV-Vis Spectroscopy",
        "DRS",
        "Temperature-dependent dielectric measurements"
      ]
    },
    "article_metadata": {
      "doi": "10.1016/j.materresbull.2024.113188",
      "title": "Efficient enhancement of piezo-catalytic activity of BaTiO3-based piezoelectric ceramics via phase boundary engineering",
      "journal": "Materials Research Bulletin",
      "year": "2025",
      "isOpenAccess": false,
      "authors": [
        {
          "name": "Luoping Yang",
          "affiliation_id": "60014556",
          "affiliation_name": "Sichuan Normal University",
          "affiliation_country": "China"
        },
        {
          "name": "Daen Zhao",
          "affiliation_id": "60014556",
          "affiliation_name": "Sichuan Normal University",
          "affiliation_country": "China"
        },
        {
          "name": "Tingting Du",
          "affiliation_id": "60014556",
          "affiliation_name": "Sichuan Normal University",
          "affiliation_country": "China"
        },
        {
          "name": "Qiaoji Zheng",
          "affiliation_id": "60014556",
          "affiliation_name": "Sichuan Normal University",
          "affiliation_country": "China"
        },
        {
          "name": "Dunmin Lin",
          "affiliation_id": "60014556",
          "affiliation_name": "Sichuan Normal University",
          "affiliation_country": "China"
        },
        {
          "name": "Xuemei He",
          "affiliation_id": "60014556",
          "affiliation_name": "Sichuan Normal University",
          "affiliation_country": "China"
        },
        {
          "name": "Mengjiao Liu",
          "affiliation_id": "60014556",
          "affiliation_name": "Sichuan Normal University",
          "affiliation_country": "China"
        },
        {
          "name": "Yuanming Chen",
          "affiliation_id": "60005465",
          "affiliation_name": "University of Electronic Science and Technology of China",
          "affiliation_country": "China"
        },
        {
          "name": "Wei He",
          "affiliation_id": "60005465",
