Repository: slimeslab/ComProScanner

## Overview

ComProScanner is a multi-agent framework designed to extract composition-property relationships from scientific articles in materials science. It automates the entire workflow from metadata collection to data extraction, evaluation, and visualization.

**Key Features:**

- 📚 Multi-publisher support (Elsevier, Springer, Wiley, IOP, local PDFs)
- 🤖 Agentic extraction using CrewAI framework
- 🔍 RAG-powered context retrieval for cost effective automation with accuracy
- 📊 Comprehensive evaluation and visualization tools
- 🎯 Customizable extraction workflows
- 🌐 Knowledge graph generation

File: examples/piezo_test/model-outputs/qwen/qwen3-235b-a22b-piezo-ceramic-test-results.json (part 1 of 8)
{
  "10.1016/j.jeurceramsoc.2025.117193": {
    "composition_data": {
      "compositions_property_values": {
        "Pb0.95K0.1[Nb0.96Ta0.04]2O6": 44,
        "Pb0.9K0.2[Nb0.96Ta0.04]2O6": 54,
        "Pb0.85K0.3[Nb0.96Ta0.04]2O6": 93,
        "Pb0.8K0.4[Nb0.96Ta0.04]2O6": 141
      },
      "property_unit": "pC/N",
      "family": "PbNb2O6"
    },
    "synthesis_data": {
      "method": "solid-state reaction",
      "precursors": [
        "PbO",
        "K2CO3",
        "Nb2O5",
        "Ta2O5"
      ],
      "steps": [
        "Raw materials weighed according to stoichiometric ratio with additional 2 wt% PbO",
        "Ball-milled with zirconia balls in nylon jars for 12 h",
        "Dried at 120 °C",
        "Calcined at 900 °C for 4 h",
        "Re-milled for another 6 h",
        "Mixed with polyvinyl alcohol (PVA) binder and sieved through a screen mesh",
        "Pressed into pellets (diameter 12 mm, thickness ~1.2 mm) under uniaxial pressure of 15 MPa",
        "Fired at 500 °C for 2 h for binder burn-out",
        "Sintered at 1190–1250 °C for 1 h",
        "Cooled at 3 °C/min until 600 °C followed by natural cooling below 600 °C"
      ],
      "characterization_techniques": [
        "XRD",
        "SEM",
        "EDS",
        "XPS",
        "Raman Spectroscopy",
        "LCR Meter",
        "d33 Tester",
        "Resonance-Antiresonance Method"
      ]
    },
    "article_metadata": {
      "doi": "10.1016/j.jeurceramsoc.2025.117193",
      "title": "Improved piezoelectric performance of PbNb2O6-based ceramics via K+ modification",
      "journal": "Journal of the European Ceramic Society",
      "year": "2025",
      "isOpenAccess": false,
      "authors": [
        {
          "name": "Da Huang",
          "affiliation_id": "60005465",
          "affiliation_name": "University of Electronic Science and Technology of China",
          "affiliation_country": "China"
        },
        {
          "name": "Cheng Liu",
          "affiliation_id": "60005465",
          "affiliation_name": "University of Electronic Science and Technology of China",
          "affiliation_country": "China"
        },
        {
          "name": "Qin Yu",
          "affiliation_id": "60005465",
          "affiliation_name": "University of Electronic Science and Technology of China",
          "affiliation_country": "China"
        },
        {
          "name": "Hengrui Wang",
          "affiliation_id": "60005465",
          "affiliation_name": "University of Electronic Science and Technology of China",
          "affiliation_country": "China"
        },
        {
          "name": "Hongxi Chen",
          "affiliation_id": "60005465",
          "affiliation_name": "University of Electronic Science and Technology of China",
          "affiliation_country": "China"
        },
        {
          "name": "Dainan Zhang",
          "affiliation_id": "60005465",
          "affiliation_name": "University of Electronic Science and Technology of China",
          "affiliation_country": "China"
        },
        {
          "name": "Huaiwu Zhang",
          "affiliation_id": "60005465",
          "affiliation_name": "University of Electronic Science and Technology of China",
          "affiliation_country": "China"
        }
      ],
      "keywords": []
    }
  },
  "10.1016/j.jeurceramsoc.2024.117100": {
    "composition_data": {
      "compositions_property_values": {
        "BaTi0.89Hf0.11O3 + Fe": 337
      },
      "property_unit": "pC/N",
      "family": "BaTiO3"
    },
    "synthesis_data": {
      "method": "solid-solution",
      "precursors": [
        "BaCO3",
        "TiO2",
        "HfO2",
        "Fe2O3"
      ],
      "steps": [
        "raw chemicals weighed according to stoichiometric ratio",
        "ball-milled for 12 h with ethyl alcohol as medium",
        "dried",
        "calcined at 1250 °C for 2 h with heating rate of 5 °C/min",
        "calcined powder ball-milled again in ethanol for 12 h",
        "dried at 90 °C for 3 h",
        "pressed into 8 mm diameter pellets using 5 wt% PVA binder",
        "heated at 500 °C for 5 h to volatilize PVA",
        "sintered at 1450 °C for 4 h in air"
      ],
      "characterization_techniques": [
        "XRD",
        "SEM",
        "EDS",
        "HR-TEM",
        "CBED",
        "PFM",
        "DMA",
        "Ag electrodes",
        "LCR meter",
        "interferometer",
        "Berlincourt-type meter",
        "resonance-antiresonance method",
        "XPS"
      ]
    },
    "article_metadata": {
      "doi": "10.1016/j.jeurceramsoc.2024.117100",
      "title": "High mechanical quality factor and high piezoelectric coefficient achieved via acceptor-modified invisible boundary",
      "journal": "Journal of the European Ceramic Society",
      "year": "2025",
      "isOpenAccess": false,
      "authors": [
        {
          "name": "Guanqi Wang",
          "affiliation_id": "60018308",
          "affiliation_name": "Xi'an Jiaotong University",
          "affiliation_country": "China"
        },
        {
          "name": "Yang Yang",
          "affiliation_id": "60018308",
          "affiliation_name": "Xi'an Jiaotong University",
          "affiliation_country": "China"
        },
        {
          "name": "Zhijian Zhou",
          "affiliation_id": "60018308",
          "affiliation_name": "Xi'an Jiaotong University",
          "affiliation_country": "China"
        },
        {
          "name": "Xiaobing Ren",
          "affiliation_id": "60018308",
          "affiliation_name": "Xi'an Jiaotong University",
          "affiliation_country": "China"
        },
        {
          "name": "Yuanchao Ji",
          "affiliation_id": "60018308",
          "affiliation_name": "Xi'an Jiaotong University",
          "affiliation_country": "China"
        }
      ],
      "keywords": [
        "Acceptor"
      ]
    }
  },
  "10.1016/j.materresbull.2024.113231": {
    "composition_data": {
      "compositions_property_values": {
        "Na0.5Bi0.5TiO3*0.98 - BaTiO3*0.02": null,
        "Na0.5Bi0.5TiO3*0.94 - BaTiO3*0.06": null,
        "Na0.5Bi0.5TiO3*0.9 - BaTiO3*0.10": null,
        "Sr-modified Na0.5Bi0.5TiO3*0.97 - BaTiO3*0.03": 201,
        "Bi-modified Na0.5Bi0.5TiO3*0.98 - BaTiO3*0.02": 207
      },
      "property_unit": "pC/N",
      "family": "NBT-BT"
    },
    "synthesis_data": {
      "method": "conventional solid state reaction route",
      "precursors": [
        "Na2CO3",
        "BaCO3",
        "Bi2O3",
        "TiO2",
        "SrCO3"
      ],
      "steps": [
        "Raw materials dried at 120°C for 5 hours",
        "Weighed raw materials mixed by ball milling for 12 hours with ethanol medium",
        "Dried raw materials calcined at 850°C for 2 hours",
        "Calcined powder secondly ball milled for 12 hours",
        "Dried calcined powder granulated through 80 mesh sieve with 5 wt.% PVA aqueous solution (10 wt.% of powder mass)",
        "Green bodies heated to 800°C for 2 hours to remove binder",
        "NBBT100x green bodies sintered at 1140-1180°C for 2 hours",
        "Polished ceramic disks heated to 1100°C for 1 hour, then quenched in air (QS) or cooled normally in furnace (NS)"
      ],
      "characterization_techniques": [
        "XRD",
        "impedance analyzer",
        "d33 meter",
        "TSDC",
        "Sawyer-Tower circuit"
      ]
    },
    "article_metadata": {
      "doi": "10.1016/j.materresbull.2024.113231",
      "title": "Enhanced piezoelectric response of Na0.5Bi0.5TiO3-BaTiO3 lead free ceramics by tuning the local polar heterogeneity",
      "journal": "Materials Research Bulletin",
      "year": "2025",
      "isOpenAccess": false,
      "authors": [
        {
          "name": "Pan Chen",
          "affiliation_id": "60104199",
          "affiliation_name": "Huanghuai University",
          "affiliation_country": "China"
        },
        {
          "name": "Bin Yuan",
          "affiliation_id": "60104199",
          "affiliation_name": "Huanghuai University",
          "affiliation_country": "China"
        },
        {
          "name": "Jiachen Wang",
          "affiliation_id": "60104199",
          "affiliation_name": "Huanghuai University",
          "affiliation_country": "China"
        },
        {
          "name": "Xin Zhang",
          "affiliation_id": "60104199",
          "affiliation_name": "Huanghuai University",
          "affiliation_country": "China"
        },
        {
          "name": "Yaoguang Chen",
          "affiliation_id": "60104199",
          "affiliation_name": "Huanghuai University",
          "affiliation_country": "China"
        },
        {
          "name": "Fengjiao Cao",
          "affiliation_id": "60104199",
          "affiliation_name": "Huanghuai University",
          "affiliation_country": "China"
        },
        {
          "name": "Haojie Zhao",
          "affiliation_id": "60104199",
          "affiliation_name": "Huanghuai University",
          "affiliation_country": "China"
        },
        {
          "name": "Yanquan Wang",
          "affiliation_id": "60104199",
          "affiliation_name": "Huanghuai University",
          "affiliation_country": "China"
        },
        {
          "name": "Xiaohui Yuan",
          "affiliation_id": "60073723",
          "affiliation_name": "Xinyang Normal University",
          "affiliation_country": "China"
        },
        {
          "name": "Zhongming Hu",
          "affiliation_id": "60104199",
          "affiliation_name": "Huanghuai University",
          "affiliation_country": "China"
        },
        {
          "name": "Haojie Lian",
          "affiliation_id": "60013268",
          "affiliation_name": "Taiyuan University of Technology",
          "affiliation_country": "China"
        },
        {
          "name": "Feng Zhu",
          "affiliation_id": "60021666",
          "affiliation_name": "Nanjing University of Aeronautics and Astronautics",
          "affiliation_country": "China"
        },
        {
          "name": "Pei Li",
          "affiliation_id": "60019160",
          "affiliation_name": "Syddansk Universitet",
          "affiliation_country": "Denmark"
        },
        {
          "name": "Leilei Chen",
          "affiliation_id": "60104199",
          "affiliation_name": "Huanghuai University",
          "affiliation_country": "China"
        }
      ],
      "keywords": [
        "Lead (geology)"
      ]
    }
  },
  "10.1016/j.jeurceramsoc.2024.117101": {
    "composition_data": {
      "compositions_property_values": {
        "CaBi2Nb2O9": 6.5,
        "Ca0.92(Li0.5Ce0.5)0.08Bi2Nb1.97(W2/3Mo1/3)0.03O9": 16.1
      },
      "property_unit": "pC/N",
      "family": "CBNO"
    },
    "synthesis_data": {
      "method": "solid-state reaction",
      "precursors": [
        "CaCO3",
        "Li2CO3",
        "CeO2",
        "Bi2O3",
        "Nb2O5",
        "WO3",
        "MoO3"
      ],
      "steps": [
        "Raw materials weighed according to stoichiometric ratios",
        "Ball milling with ethanol as dispersion medium for 8 hours",
        "Drying and calcination of mixed materials at 850°C for 4 hours",
        "Grinding calcined powder and compressing into 8 mm disks at 250 MPa",
        "Sintering at 1100°C for 4 hours"
      ],
      "characterization_techniques": [
        "XRD",
        "SEM",
        "Raman spectroscopy",
        "XPS",
        "LCR bridge",
        "Ferroelectric test system",
        "d33 measurement",
        "Electrochemical impedance spectroscopy",
        "UV-Vis spectroscopy",
        "TEM"
      ]
    },
    "article_metadata": {
      "doi": "10.1016/j.jeurceramsoc.2024.117101",
      "title": "Enhancement of piezoelectric properties and temperature stability of high-Curie temperature CaBi2Nb2O9 ceramics",
      "journal": "Journal of the European Ceramic Society",
      "year": "2025",
      "isOpenAccess": false,
      "authors": [
        {
          "name": "Biao Zhang",
          "affiliation_id": "60006356",
          "affiliation_name": "Guilin University of Technology",
          "affiliation_country": "China"
        },
        {
          "name": "Shuhang Yu",
          "affiliation_id": "60006356",
          "affiliation_name": "Guilin University of Technology",
          "affiliation_country": "China"
        },
        {
          "name": "Qiantong Li",
          "affiliation_id": "60006356",
          "affiliation_name": "Guilin University of Technology",
          "affiliation_country": "China"
        },
        {
          "name": "Zhihong Luo",
          "affiliation_id": "60006356",
          "affiliation_name": "Guilin University of Technology",
          "affiliation_country": "China"
        },
        {
          "name": "Wangxin Li",
          "affiliation_id": "60006356",
          "affiliation_name": "Guilin University of Technology",
          "affiliation_country": "China"
        },
        {
          "name": "Mingmei Lin",
          "affiliation_id": "60006356",
          "affiliation_name": "Guilin University of Technology",
          "affiliation_country": "China"
        },
        {
          "name": "Junhui Lang",
          "affiliation_id": "60006356",
          "affiliation_name": "Guilin University of Technology",
          "affiliation_country": "China"
        },
        {
          "name": "Mingwang Yuan",
          "affiliation_id": "60006356",
          "affiliation_name": "Guilin University of Technology",
          "affiliation_country": "China"
        },
        {
          "name": "Jianming Deng",
          "affiliation_id": "60013182",
          "affiliation_name": "Huizhou University",
          "affiliation_country": "China"
        },
        {
          "name": "Feng Yan",
          "affiliation_id": "60088063",
          "affiliation_name": "China Electronic Technology Group Corporation",
          "affiliation_country": "China"
        },
        {
          "name": "Changbai Long",
          "affiliation_id": "60018308",
          "affiliation_name": "Xi'an Jiaotong University",
          "affiliation_country": "China"
        },
        {
          "name": "Dawei Wang",
          "affiliation_id": "60018308",
          "affiliation_name": "Xi'an Jiaotong University",
          "affiliation_country": "China"
        },
        {
          "name": "Laijun Liu",
          "affiliation_id": "60006356",
          "affiliation_name": "Guilin University of Technology",
          "affiliation_country": "China"
        }
      ],
      "keywords": [
        "Curie"
      ]
    }
  },
  "10.1016/j.jeurceramsoc.2024.117046": {
    "composition_data": {
      "compositions_property_values": {
        "KICET-Lead Zirconate Titanate8 (porosity 0%)": 330.0,
        "KICET-Lead Zirconate Titanate8 (porosity 7%)": 320.1,
        "KICET-Lead Zirconate Titanate8 (porosity 13%)": 313.5
      },
      "property_unit": "pC/N",
      "family": "Lead Zirconate Titanate"
    },
    "synthesis_data": {
      "method": "CIM",
      "precursors": [
        "KICET-PZT8",
        "paraffin wax",
        "ethylene-vinyl-acetate"
      ],
      "steps": [
        "Preparation of CIM feedstock composed of KICET-PZT8 piezoelectric powder, paraffin wax, and ethylene-vinyl-acetate (EVA).",
        "Fabrication of 1–3 type composite preform using ceramic injection molding (CIM) machine (NEX-500, NISSEI Japan).",
        "Sintering the PZT composite preform at 1250 °C for 2 hours.",
        "Pouring polymer (EPOTEK 301) into the sintered preform.",
        "Curing polymer-poured specimens at 80 °C for 12 hours.",
        "Machining final cured specimens into shapes optimized by simulation.",
        "Applying room-temperature-curing silver electrodes to machined specimens.",
        "Polarization by applying an electric field of 2.5 kV/mm for 20 minutes in a silicone oil bath at 120 °C."
      ],
      "characterization_techniques": [
        "dh-meter"
      ]
    },
    "article_metadata": {
      "doi": "10.1016/j.jeurceramsoc.2024.117046",
      "title": "Improved hydrostatic piezoelectric property via incorporation of porous PZT ceramics into 1–3 type PZT-polymer composites: Design to fabrication",
      "journal": "Journal of the European Ceramic Society",
      "year": "2025",
      "isOpenAccess": false,
      "authors": [
        {
          "name": "Il Gok Hong",
          "affiliation_id": "60081223",
          "affiliation_name": "Korea Institute of Ceramic Engineering And Technology",
          "affiliation_country": "South Korea"
        },
        {
          "name": "Ho Yong Shin",
          "affiliation_id": "60081223",
          "affiliation_name": "Korea Institute of Ceramic Engineering And Technology",
          "affiliation_country": "South Korea"
        },
        {
          "name": "Jong Ho Kim",
          "affiliation_id": "60081223",
          "affiliation_name": "Korea Institute of Ceramic Engineering And Technology",
          "affiliation_country": "South Korea"
        },
        {
          "name": "Jong In Im",
          "affiliation_id": "60081223",
          "affiliation_name": "Korea Institute of Ceramic Engineering And Technology",
          "affiliation_country": "South Korea"
        }
      ],
      "keywords": [
        "Hydrostatic equilibrium"
      ]
    }
  },
  "10.1016/j.jeurceramsoc.2024.117065": {
    "composition_data": {
      "compositions_property_values": {
        "CaBi2Nb2O9": 6.0,
        "CaBi2Nb2O9-1Tm": 8.8,
        "CaBi2Nb2O9-2Tm": 11.4,
        "CaBi2Nb2O9-3Tm": 12.4,
        "CaBi2Nb2O9-4Tm": 10.8,
        "CaBi2Nb2O9-5Tm": 9.4,
        "CaBi2Nb2O9-2Tm-SPS[//]": 25.2,
        "CaBi2Nb2O9-3Tm-SPS[//]": 23.5,
        "CaBi2Nb2O9-5Tm-SPS[//]": 18.0,
        "CaBi2Nb2O9-2Tm-SPS[⊥]": 1.5
      },
      "property_unit": "pC/N",
      "family": "CaBi2Nb2O9"
    },
    "synthesis_data": {
      "method": "solid-phase reaction method",
      "precursors": [
        "CaCO3",
        "Bi2O3",
        "Nb2O5",
        "Tm2O3"
      ],
      "steps": [
        "Raw materials weighed according to stoichiometric ratio",
        "Ball-milling with ZrO2 balls in ethanol for 12 hours",
        "Dried mixtures calcined at 850 °C for 2 hours",
        "Additional 24-hour ball-milling under same conditions",
        "Synthesized powders ground and granulated with polyvinyl alcohol (PVA) binder",
        "Pressed into discs (12 mm diameter, 1 mm thickness) under 150 MPa",
        "PVA removed by heating at 650 °C",
        "Sintered in muffle furnace (1150 °C for 3 hours for pure CBN; 1100–1140 °C for Tm-substituted)",
        "Textured ceramics prepared via two-step spark plasma sintering (SPS): heated to 990 °C for 3 minutes at 100 °C/min under 60 MPa, followed by deformation at 1130 °C for 5 minutes under 40 MPa",
        "Annealed at 1000 °C for 4 hours in air to remove infiltrated carbon"
      ],
      "characterization_techniques": [
        "X-ray diffraction (XRD)",
        "Scanning electron microscopy (SEM)",
        "Piezoresponse force microscopy (PFM)",
        "Impedance analyzer",
        "Quasi-static d33 meter",
        "Source meter",
        "Ferroelectric analyzer"
      ]
    },
    "article_metadata": {
      "doi": "10.1016/j.jeurceramsoc.2024.117065",
      "title": "Spark plasma sintering of high-TC calcium bismuth niobate (CaBi2Nb2O9) with superior piezoelectric performance",
      "journal": "Journal of the European Ceramic Society",
      "year": "2025",
      "isOpenAccess": false,
      "authors": [
        {
          "name": "Juan Nan Chen",
          "affiliation_id": "60127533",
          "affiliation_name": "State Key Laboratory of Crystal Materials",
          "affiliation_country": "China"
        },
        {
          "name": "Xuan Zhe Pei",
          "affiliation_id": "60127533",
          "affiliation_name": "State Key Laboratory of Crystal Materials",
          "affiliation_country": "China"
        },
        {
          "name": "Qian Wang",
          "affiliation_id": "60127533",
          "affiliation_name": "State Key Laboratory of Crystal Materials",
          "affiliation_country": "China"
        },
        {
          "name": "Xian Zhao",
          "affiliation_id": "60127533",
          "affiliation_name": "State Key Laboratory of Crystal Materials",
          "affiliation_country": "China"
        },
        {
          "name": "Ze Yan Wang",
          "affiliation_id": "60127533",
          "affiliation_name": "State Key Laboratory of Crystal Materials",
          "affiliation_country": "China"
        },
        {
          "name": "Chun Ming Wang",
          "affiliation_id": "60127533",
          "affiliation_name": "State Key Laboratory of Crystal Materials",
          "affiliation_country": "China"
        }
      ],
      "keywords": [
        "Spark Plasma Sintering",
        "Bismuth",
        "SPARK (programming language)"
      ]
    }
  },
  "10.1016/j.compositesb.2024.112108": {
    "composition_data": {
      "compositions_property_values": {
        "CdS/SnS2": 3.11,
        "RCS": 2.24
      },
      "property_unit": "pm/V",
      "family": "CdS/SnS2"
    },
    "synthesis_data": {
      "method": "solvothermal and physical mixing",
      "precursors": [
        "Cd(NO3)2·4H2O",
        "(NH2)2CS",
        "H2NCH2CH2NH2",
        "SnCl4·5H2O",
        "CH3CSNH2",
        "C2H5OH",
        "H2O",
        "CdS",
        "SnS2"
      ],
      "steps": [
        "Dissolving 4 mmol thioacetamide (TAA) and 2 mmol SnCl4·5H2O in 80 mL absolute ethanol, stirred for 30 min.",
        "Transferring mixture to Teflon-lined autoclave, heating at 160°C for 12 h.",
        "Cooling, washing, centrifugation, drying at 60°C to obtain SnS2.",
        "Combining 20 mmol Cd(NO3)2·4H2O with 60 mL ethylenediamine, stirred until transparent.",
        "Adding 60 mmol thiourea, stirred for 30 min.",
        "Transferring to autoclave, heating at 160°C for 12 h.",
        "Cooling, washing, centrifugation, drying at 60°C to obtain CdS.",
        "Dispersing x mmol CdS in 80 mL ethanol with ultrasonic agitation for 15 min (x=2,4,6,8).",
        "Adding 2 mmol SnCl4·5H2O and 4 mmol TAA to suspension, stirred 30 min.",
        "Heating in autoclave at 160°C for 12 h.",
        "Cooling, washing, centrifugation, drying to obtain CS-x/2.",
        "Mixing 0.5 g CdS and 0.5 g SnS2 with 50 mL deionized water.",
        "Sonicating for 2 h, filtering and drying to obtain RCS."
      ],
      "characterization_techniques": [
        "X-ray diffraction (XRD)",
        "Scanning electron microscopy (SEM)",
        "Transmission electron microscopy (TEM)",
        "Energy-dispersive X-ray spectroscopy (EDX)",
        "X-ray photoelectron spectroscopy (XPS)",
        "Electron paramagnetic resonance (EPR)",
        "UV-Vis diffuse reflectance spectroscopy (DRS)",
        "Piezoresponse force microscopy (PFM)",
        "Kelvin probe force microscopy (KPFM)",
        "Fourier-transform infrared spectroscopy (FTIR)",
        "Geometric phase analysis (GPA)",
        "Contact angle measurement"
      ]
    },
    "article_metadata": {
      "doi": "10.1016/j.compositesb.2024.112108",
      "title": "Synergistically triggering macroscopic polarization and dynamic reconfiguration of CdS@SnS2 heterojunction to enhance piezo-photocatalytic nitrate reduction",
      "journal": "Composites Part B: Engineering",
      "year": "2025",
      "isOpenAccess": false,
      "authors": [
        {
          "name": "Xiaoxu Deng",
          "affiliation_id": "60005027",
          "affiliation_name": "Guizhou University",
          "affiliation_country": "China"
        },
        {
          "name": "Yi Wang",
          "affiliation_id": "60005027",
          "affiliation_name": "Guizhou University",
          "affiliation_country": "China"
        },
        {
          "name": "Jiwen Zhang",
          "affiliation_id": "60005027",
          "affiliation_name": "Guizhou University",
          "affiliation_country": "China"
        },
        {
          "name": "Xingyong Gong",
          "affiliation_id": "60005027",
          "affiliation_name": "Guizhou University",
          "affiliation_country": "China"
        },
        {
          "name": "Ruirui Cui",
          "affiliation_id": "60005027",
          "affiliation_name": "Guizhou University",
          "affiliation_country": "China"
        },
        {
          "name": "Peng Chen",
          "affiliation_id": "60005027",
          "affiliation_name": "Guizhou University",
          "affiliation_country": "China"
        },
        {
          "name": "Chaoyong Deng",
          "affiliation_id": "60005027",
          "affiliation_name": "Guizhou University",
          "affiliation_country": "China"
        }
      ],
      "keywords": [
        "Control reconfiguration"
      ]
    }
  },
  "10.1016/j.nucengdes.2025.113832": {
    "composition_data": {
      "compositions_property_values": {
        "Pb(Zr,Ti)O3-AsReceived": 250,
        "Pb(Zr,Ti)O3-AfterDiffusionBondingAt275C": 110,
        "Pb(Zr,Ti)O3-After1stThermalCycle": 110,
        "Pb(Zr,Ti)O3-After10thThermalCycle": 110
      },
      "property_unit": "pC/N",
      "family": "Pb(Zr,Ti)O3"
    },
    "synthesis_data": {
      "method": "diffusion bonding with silver interlayer and thermal treatment",
      "precursors": [],
      "steps": [
        "Commercial PZT ceramic discs (grade SP-6) were sourced with 20 mm diameter and 2 ± 0.04 mm thickness",
        "Both sides of PZT discs coated with silver paste via screen printing (free of glass frit) and fired at ~800°C in air to achieve ~25 μm silver coating",
        "Bond quality between silver electrodes and PZT assessed using ultrasonic C-scan imaging",
        "Nickel wear plates (2 mm thick) machined from Ni-200 rods and surface ground to ~10 μm planarity and ~1 μm roughness",
        "Ni wear plates coated with ~6 μm silver via DC sputtering followed by heating in flowing hydrogen at 700°C for 2 h",
        "Additional ~3 μm silver coating applied on Ni wear plates, total Ag thickness ~9 μm",
        "Bonding performed under high vacuum (<10^-2 Pa) at 275°C or 400°C with 20 MPa pressure for 1 h",
        "Thermal cycling between 250°C and room temperature (3°C/h heating rate, 2 h hold at 250°C)",
        "Repolarization of PZT discs at 150°C using 15 kV DC potential for 15 min in silicone oil"
      ],
      "characterization_techniques": [
        "Ultrasonic C-scan imaging (10 MHz immersion transducer, 0.1 mm resolution)",
        "Piezometer System (Model PM100) for d33 measurements",
        "DC resistance/conductivity measurements across temperature range (80-250°C)",
        "Transducer characterization system (TraCSS) for beam intensity profiles",
        "Bessel band-pass filtering (10 ± 0.5 MHz) of ultrasonic signals",
        "Acoustic impedance analysis via reflection coefficient calculations"
      ]
    },
    "article_metadata": {
      "doi": "10.1016/j.nucengdes.2025.113832",
      "title": "Diffusion bonding of PZT disc to nickel wear plate for fabrication of high temperature under-sodium ultrasonic transducers",
      "journal": "Nuclear Engineering and Design",
      "year": "2025",
      "isOpenAccess": false,
      "authors": [
        {
          "name": "I. Lakshmigandhan",
          "affiliation_id": "60002881",
          "affiliation_name": "Indira Gandhi Centre for Atomic Research",
          "affiliation_country": "India"
        },
        {
          "name": "Saju T. Abraham",
          "affiliation_id": "60002881",
          "affiliation_name": "Indira Gandhi Centre for Atomic Research",
          "affiliation_country": "India"
        },
        {
          "name": "C. Asokane",
          "affiliation_id": "60002881",
          "affiliation_name": "Indira Gandhi Centre for Atomic Research",
          "affiliation_country": "India"
        },
        {
          "name": "M. R. Jeyan",
          "affiliation_id": "60002881",
          "affiliation_name": "Indira Gandhi Centre for Atomic Research",
          "affiliation_country": "India"
        },
        {
          "name": "A. Sree Rama Murthy",
          "affiliation_id": "60002881",
          "affiliation_name": "Indira Gandhi Centre for Atomic Research",
          "affiliation_country": "India"
        },
        {
          "name": "B. Babu",
          "affiliation_id": "60002881",
          "affiliation_name": "Indira Gandhi Centre for Atomic Research",
          "affiliation_country": "India"
        },
        {
          "name": "V. Jayaraman",
          "affiliation_id": "60002881",
          "affiliation_name": "Indira Gandhi Centre for Atomic Research",
          "affiliation_country": "India"
        },
        {
          "name": "T. Gnanasekaran",
          "affiliation_id": "60002881",
          "affiliation_name": "Indira Gandhi Centre for Atomic Research",
          "affiliation_country": "India"
        }
      ],
      "keywords": [
        "Diffusion bonding"
      ]
    }
  },
  "10.1016/j.apradiso.2024.111655": {
    "composition_data": {
      "compositions_property_values": {
        "Eu1.90Dy0.10Ge2O7": 0.66,
        "Eu1.90La0.10Ge2O7": 0.36,
        "Eu1.90Ho0.10Ge2O7": 0.62
      },
      "property_unit": "pC/N",
      "family": "Eu2Ge2O7"
    },
    "synthesis_data": {
      "method": "solid-state synthesis",
      "precursors": [
        "Eu2O3",
        "GeO2",
        "Dy2O3",
        "La2O3",
        "Ho2O3"
      ],
      "steps": [
        "Mixing precursors in stoichiometric ratios with 5 mol% doping of Dy2O3, La2O3, or Ho2O3",
        "Performing TG/DTA analysis up to 1300 °C to study decomposition and oxidation processes",
        "Pre-sintering at 800 °C for 2 h in alumina crucibles under open atmosphere",
        "Sintering at 1150 °C for 10 h in alumina crucibles under open atmosphere",
        "Cooling the samples slowly after sintering",
        "Forming ceramic discs (1 mm thickness, 10 mm diameter) via uniaxial pressing (250 MPa) with 2 wt% PVA binder",
        "Heating discs at 600 °C for 30 min to remove organic additives",
        "Sintering discs at 1400 °C for 4 h",
        "Applying silver paste to disc surfaces and firing at 650 °C for 1 h",
        "Polishing discs with 1200-grit emery paper",
        "Firing discs again at 650 °C for 1 h to form surface electrodes",
        "Applying electric field (9–18 kV/mm) in silicon oil bath (120 °C, 30 min) followed by 24-h aging"
      ],
      "characterization_techniques": [
        "X-ray diffractometer (XRD)",
        "Scanning electron microscope (SEM)",
        "Energy-dispersive X-ray spectroscopy (EDX)",
        "Luminescence spectrophotometer (PL)",
        "TG/DTA",
        "LCR-meter",
        "d33-meter",
        "Archimedes’ method"
      ]
    },
    "article_metadata": {
      "doi": "10.1016/j.apradiso.2024.111655",
      "title": "Novel smart materials with high curie temperatures: Eu1.90Dy0.10Ge2O7, Eu1.90La0.10Ge2O7 and Eu1.90Ho0.10Ge2O7",
      "journal": "Applied Radiation and Isotopes",
      "year": "2025",
      "isOpenAccess": false,
      "authors": [
        {
          "name": "Esra Öztürk",
          "affiliation_id": "60020484",
          "affiliation_name": "Hacettepe Üniversitesi",
          "affiliation_country": "Turkey"
        },
        {
          "name": "Nilgun Kalaycioglu Ozpozan",
          "affiliation_id": "122321412",
          "affiliation_name": "Erciyes Ün.",
          "affiliation_country": "Turkey"
        },
        {
          "name": "Volkan Kalem",
          "affiliation_id": "60193845",
          "affiliation_name": "Konya Technical University",
          "affiliation_country": "Turkey"
        }
      ],
      "keywords": [
        "Curie"
      ]
    }
  },
  "10.1016/j.materresbull.2024.113188": {
    "composition_data": {
      "compositions_property_values": {
        "BaTiO3": 100,
        "BaTi0.96(Zr1/3Sn1/3Hf1/3)0.04O3": 350
      },
      "property_unit": "pC/N",
      "family": "BaTiO3"
    },
    "synthesis_data": {
      "method": "solid-state reaction",
      "precursors": [
        "BaCO3",
        "TiO2",
        "ZrO2",
        "SnO2",
        "HfO2"
      ],
      "steps": [
        "Weighed ingredients added into alcohol, ball milled for 18 hours, and dried in oven",
        "Calcined in a muffle furnace at 1100°C for 4 hours",
        "Ball milled for 24 hours and dried again",
        "Added 10 wt% polyvinyl alcohol (PVA) to the powder with uniform mixing and pressed into discs (10 mm diameter, 1 mm thickness)",
        "Debinding process in a muffle furnace at 650°C",
        "Sintering process at 1350°C for 2 hours"
      ],
      "characterization_techniques": [
        "X-ray diffraction (XRD)",
        "Raman spectroscopy",
        "Scanning electron microscopy (SEM)",
        "Electrochemical impedance spectroscopy (EIS)",
        "X-ray photoelectron spectroscopy (XPS)",
        "Dielectric measurements",
        "UV spectrophotometry",
        "UV diffuse reflectance spectroscopy (DRS)"
      ]
    },
    "article_metadata": {
      "doi": "10.1016/j.materresbull.2024.113188",
      "title": "Efficient enhancement of piezo-catalytic activity of BaTiO3-based piezoelectric ceramics via phase boundary engineering",
      "journal": "Materials Research Bulletin",
      "year": "2025",
      "isOpenAccess": false,
      "authors": [
        {
          "name": "Luoping Yang",
          "affiliation_id": "60014556",
          "affiliation_name": "Sichuan Normal University",
          "affiliation_country": "China"
        },
        {
          "name": "Daen Zhao",
          "affiliation_id": "60014556",
          "affiliation_name": "Sichuan Normal University",
          "affiliation_country": "China"
        },
        {
          "name": "Tingting Du",
          "affiliation_id": "60014556",
          "affiliation_name": "Sichuan Normal University",
          "affiliation_country": "China"
        },
        {
          "name": "Qiaoji Zheng",
          "affiliation_id": "60014556",
          "affiliation_name": "Sichuan Normal University",
          "affiliation_country": "China"
        },
        {
          "name": "Dunmin Lin",
          "affiliation_id": "60014556",
          "affiliation_name": "Sichuan Normal University",
          "affiliation_country": "China"
        },
        {
          "name": "Xuemei He",
          "affiliation_id": "60014556",
          "affiliation_name": "Sichuan Normal University",
          "affiliation_country": "China"
        },
        {
          "name": "Mengjiao Liu",
          "affiliation_id": "60014556",
          "affiliation_name": "Sichuan Normal University",
          "affiliation_country": "China"
        },
        {
          "name": "Yuanming Chen",
          "affiliation_id": "60005465",
          "affiliation_name": "University of Electronic Science and Technology of China",
          "affiliation_country": "China"
        },
        {
          "name": "Wei He",
          "affiliation_id": "60005465",
          "affiliation_name": "University of Electronic Science and Technology of China",
          "affiliation_country": "China"
        }
      ],
      "keywords": [
        "Phase boundary"
      ]
    }
  },
  "10.1016/j.jeurceramsoc.2024.117043": {
    "composition_data": {
      "compositions_property_values": {
        "Bi0.425Na0.425Ba0.15TiO3": 118,
        "Bi0.47Na0.47Ba0.06TiO3": 360,
        "Bi0.475Na0.475Ba0.05TiO3": 420
      },
      "property_unit": "pC/N",
      "family": "BNT-BT"
    },
    "synthesis_data": {
      "method": "SSCG",
      "precursors": [
        "(Bi0.5Na0.5)TiO3",
        "BaCO3",
        "TiO2",
        "MnO2"
      ],
      "steps": [
        "Raw powders of (Bi0.5Na0.5)TiO3, BaCO3, TiO2, and MnO2 were weighed according to the chemical formula.",
        "Ball-milling with zirconia balls (1 mm diameter) and ethanol at 250 rpm for 16 hours.",
        "Drying the mixture at 80°C.",
        "Adding 5 wt% polyvinyl butyral binder and passing through a 250 µm mesh.",
        "Pressing ~0.5 g powder with a SrTiO3 seed crystal into a 10 mm diameter disc compact at 200 MPa.",
        "Heating compacts at 700°C for 2 hours in air to remove binder.",
        "Sintering at 1200°C for 24 hours in air with heating/cooling rates of 150°C/h."
      ],
      "characterization_techniques": [
        "X-ray diffraction (XRD)",
        "Optical microscopy",
        "Scanning Electron Microscopy (SEM)",
        "Energy Dispersive X-ray Spectroscopy (EDS)",
        "Dielectric measurements",
        "Polarization-electric field (P-E) loop measurements",
        "Strain-electric field (S-E) curve measurements",
        "Piezoelectric coefficient (d33) measurement"
      ]
    },
    "article_metadata": {
      "doi": "10.1016/j.jeurceramsoc.2024.117043",
      "title": "Effect of MnO2 content on the growth and electric properties of <110>c-oriented 0.85(Bi0.5Na0.5)TiO3-0.15BaTiO3 single crystals fabricated by solid-state crystal growth method",
      "journal": "Journal of the European Ceramic Society",
      "year": "2025",
      "isOpenAccess": false,
      "authors": [
        {
          "name": "Ichiro Fujii",
          "affiliation_id": "60009064",
          "affiliation_name": "University of Yamanashi",
          "affiliation_country": "Japan"
        },
        {
          "name": "Ryohei Yuzawa",
          "affiliation_id": "60009064",
          "affiliation_name": "University of Yamanashi",
          "affiliation_country": "Japan"
        },
        {
          "name": "Shunsuke Kamimura",
          "affiliation_id": "60009064",
          "affiliation_name": "University of Yamanashi",
          "affiliation_country": "Japan"
        },
        {
          "name": "Shintaro Ueno",
          "affiliation_id": "60009064",
          "affiliation_name": "University of Yamanashi",
          "affiliation_country": "Japan"
        },
        {
          "name": "Satoshi Wada",
          "affiliation_id": "60009064",
          "affiliation_name": "University of Yamanashi",
          "affiliation_country": "Japan"
        }
      ],
      "keywords": []
    }
  },
  "10.1016/j.jelechem.2025.118929": {
    "composition_data": {
      "compositions_property_values": {
        "LiTaO3": 8
      },
      "property_unit": "pC/N",
      "family": "LiTaO3"
    },
    "synthesis_data": {
      "method": "sol-gel",
      "precursors": [
        "Ta2O5",
        "CH3COOLi·2H2O",
        "C4H6O6"
      ],
      "steps": [
        "Dissolve Ta2O5, CH3COOLi·2H2O, and C4H6O6 in ethanol.",
        "Mix the solutions and evaporate while stirring at 80°C to form a sol.",
        "Age the sol at 120°C for 10 hours to obtain a gel.",
        "Anneal the gel at 500°C for 12 hours and cool to room temperature."
      ],
      "characterization_techniques": [
        "XRD",
        "SEM",
        "EDS",
        "TEM",
        "XPS",
        "d33 measurement",
        "LCR meter"
      ]
    },
    "article_metadata": {
      "doi": "10.1016/j.jelechem.2025.118929",
      "title": "Low-temperature piezoelectric/ferroelectric coating layer driving lithium-ion rapid diffusion and structure stability of LiCoO2 cathode",
      "journal": "Journal of Electroanalytical Chemistry",
      "year": "2025",
      "isOpenAccess": false,
      "authors": [
        {
          "name": "Jingbo Liu",
          "affiliation_id": "60103801",
          "affiliation_name": "University of Jinan",
          "affiliation_country": "China"
        },
        {
          "name": "Mengyue Ma",
          "affiliation_id": "112193597",
          "affiliation_name": "Jiyuan Vocational and Technical College",
          "affiliation_country": "China"
        },
        {
          "name": "Yuanhui Su",
          "affiliation_id": "60103801",
          "affiliation_name": "University of Jinan",
