Repository: slimeslab/ComProScanner

## Overview

ComProScanner is a multi-agent framework designed to extract composition-property relationships from scientific articles in materials science. It automates the entire workflow from metadata collection to data extraction, evaluation, and visualization.

**Key Features:**

- 📚 Multi-publisher support (Elsevier, Springer, Wiley, IOP, local PDFs)
- 🤖 Agentic extraction using CrewAI framework
- 🔍 RAG-powered context retrieval for cost effective automation with accuracy
- 📊 Comprehensive evaluation and visualization tools
- 🎯 Customizable extraction workflows
- 🌐 Knowledge graph generation

File: examples/piezo_test/model-outputs/qwen/qwen-2.5-72b-instruct-piezo-ceramic-test-results.json (part 8 of 9)
{
          "affiliation_country": "Slovakia"
        },
        {
          "name": "Dou Zhang",
          "affiliation_id": "60017060",
          "affiliation_name": "Central South University",
          "affiliation_country": "China"
        },
        {
          "name": "Yu Shi",
          "affiliation_id": "60028265",
          "affiliation_name": "Lanzhou University",
          "affiliation_country": "China"
        },
        {
          "name": "Chenglong Jia",
          "affiliation_id": "60028265",
          "affiliation_name": "Lanzhou University",
          "affiliation_country": "China"
        },
        {
          "name": "Giuseppe Viola",
          "affiliation_id": "60022109",
          "affiliation_name": "Queen Mary University of London",
          "affiliation_country": "United Kingdom"
        }
      ],
      "keywords": [
        "Bismuth"
      ]
    }
  },
  "10.1016/j.mtcomm.2024.111118": {
    "composition_data": {
      "compositions_property_values": {
        "Bi5Ti3FeO15": 7.1,
        "Bi5Ti3FeO15 - 2% Ho": 21.8,
        "Bi5Ti3FeO15 - 3% Ho": 21.1,
        "Bi5Ti3FeO15 - 4% Ho": 23.1,
        "Bi5Ti3FeO15 - 5% Ho": 20.0,
        "Bi5Ti3FeO15 - 8% Ho": 18.6
      },
      "property_unit": "pC/N",
      "family": "Bi5Ti3FeO15"
    },
    "synthesis_data": {
      "method": "conventional solid-state reaction",
      "precursors": [
        "Bi2O3",
        "Fe2O3",
        "TiO2",
        "Ho2O3"
      ],
      "steps": [
        "The weighed chemicals were wet-milled in polyethylene bottles with ZrO2 balls for 12 h in ethanol.",
        "The milled mixture was calcined at 750 °C for 3 hours.",
        "The calcined powders were milled, dried, ground, and granulated with a polyvinyl alcohol (PVA) binder.",
        "The granulated powders were pressed into discs with diameters of 12.5 mm and thicknesses of 1.0 mm at a pressure of 150 MPa.",
        "The pellets were heated to 650 °C for 60 min to burn out the binder.",
        "The samples were sintered at 1080 °C for 3 h.",
        "The sintered samples were polished to a thickness of approximately 0.5 mm.",
        "Silver paste was screen-printed onto the two parallel polished surfaces, followed by firing at 570 °C for 30 min."
      ],
      "characterization_techniques": [
        "XRD",
        "FE-SEM",
        "dielectric spectra measurements",
        "piezoelectric constant measurement",
        "ferroelectric hysteresis loop measurement"
      ]
    },
    "article_metadata": {
      "doi": "10.1016/j.mtcomm.2024.111118",
      "title": "Superior piezoelectric performance in holmium-substituted high-TC Bi5Ti3FeO15",
      "journal": "Materials Today Communications",
      "year": "2024",
      "isOpenAccess": false,
      "authors": [
        {
          "name": "Hui Lin Li",
          "affiliation_id": "60127533",
          "affiliation_name": "State Key Laboratory of Crystal Materials",
          "affiliation_country": "China"
        },
        {
          "name": "Yi Nuo Chen",
          "affiliation_id": "60103801",
          "affiliation_name": "University of Jinan",
          "affiliation_country": "China"
        },
        {
          "name": "Qian Wang",
          "affiliation_id": "60127533",
          "affiliation_name": "State Key Laboratory of Crystal Materials",
          "affiliation_country": "China"
        },
        {
          "name": "Chun Ming Wang",
          "affiliation_id": "60127533",
          "affiliation_name": "State Key Laboratory of Crystal Materials",
          "affiliation_country": "China"
        }
      ],
      "keywords": [
        "Holmium"
      ]
    }
  },
  "10.1016/j.mtcomm.2024.110948": {
    "composition_data": {
      "compositions_property_values": {
        "K0.5Na0.5NbO3": 69.3
      },
      "property_unit": "pC/N",
      "family": "KNN"
    },
    "synthesis_data": {
      "method": "conventional solid-state synthesis",
      "precursors": [
        "K2CO3",
        "Na2CO3",
        "Nb2O5"
      ],
      "steps": [
        "Precursors were dried for a minimum of 12 hours in a 120 °C drying oven.",
        "Ball milling was conducted in 100 % ethanol with a 250 mL ZrO2 milling jar and 5 mm ZrO2 media for 3 h at 125 rpm.",
        "The resulting slurry was dried using a rotary evaporator, ground with an agate mortar and pestle, and sieved with a 250 μm mesh stainless steel sieve.",
        "Three individual calcination pellets with a nominal weight of 3.0 g and a diameter of 25 mm were uniaxially pressed under 5 MPa in a stainless-steel die.",
        "Calcination took place in a muffle furnace at 801.5 °C for 4 hours with a heating rate of 3 °C/min and a cooling rate of approximately 4 °C/min.",
        "Following calcination, pellets were milled in 100 % ethanol with a 250 mL ZrO2 milling jar and 5 mm ZrO2 media for 30 minutes at 125 rpm.",
        "The resulting slurry was dried using a rotary evaporator, ground with an agate mortar and pestle, and sieved with a 150 μm mesh stainless steel sieve.",
        "Approximately 24 sintering pellets with a nominal weight of 0.30 g and a diameter of 10 mm were uniaxially pressed under 30 MPa in a stainless-steel die.",
        "Pellets were isostatically pressed under 200 MPa with a dwell time of one minute.",
        "Pellets were sintered in a partially closed alumina crucible in a triangular configuration with sacrificial powder on both the bottom of the crucible and the surface of each pellet.",
        "Sintering took place in a muffle furnace at 1103.5 °C for 2 hours with a heating rate of 5 °C/min and a cooling rate of approximately 4 °C/min.",
        "Sintered pellets were prepared to a 1 μm surface finish (silicon carbide paper to 5 μm, polycrystalline diamond paste to 1 μm) prior to SEM/EDX analysis.",
        "Some pellets were thermally etched (1037.5 °C for 7 minutes; heating rate 5 °C/min) to increase grain boundary contrast.",
        "All SEM/EDX specimens were carbon coated (approximately 20 nm thickness) prior to imaging with SEM/EDX."
      ],
      "characterization_techniques": [
        "SEM",
        "EDX",
        "XRD",
        "ferroelectric hysteresis measurements",
        "converse measurements",
        "laser diffraction particle size analysis",
        "zeta potential measurements"
      ]
    },
    "article_metadata": {
      "doi": "10.1016/j.mtcomm.2024.110948",
      "title": "Synthesis and characterization of photopolymerizable piezoelectric KNN-based methacrylated hyaluronic acid hydrogel scaffolds",
      "journal": "Materials Today Communications",
      "year": "2024",
      "isOpenAccess": false,
      "authors": [
        {
          "name": "Myint Thu",
          "affiliation_id": "60028190",
          "affiliation_name": "Chulalongkorn University",
          "affiliation_country": "Thailand"
        },
        {
          "name": "Sirikool Thamnium",
          "affiliation_id": "60028190",
          "affiliation_name": "Chulalongkorn University",
          "affiliation_country": "Thailand"
        },
        {
          "name": "Chavee Laomeephol",
          "affiliation_id": "60028190",
          "affiliation_name": "Chulalongkorn University",
          "affiliation_country": "Thailand"
        },
        {
          "name": "Nattakan Kanana",
          "affiliation_id": "60028190",
          "affiliation_name": "Chulalongkorn University",
          "affiliation_country": "Thailand"
        },
        {
          "name": "Jittima Amie Luckanagul",
          "affiliation_id": "60028190",
          "affiliation_name": "Chulalongkorn University",
          "affiliation_country": "Thailand"
        }
      ],
      "keywords": [
        "Characterization"
      ]
    }
  },
  "10.1016/j.mtphys.2024.101598": {
    "composition_data": {
      "compositions_property_values": {
        "Ca0.96(Li0.5Bi0.5)0.04Bi2Nb1.98Mn0.02O9": 15.2
      },
      "property_unit": "pC/N",
      "family": "CBNO"
    },
    "synthesis_data": {
      "method": "solid-phase synthesis",
      "precursors": [
        "CaCO3",
        "Li2CO3",
        "MnCO3",
        "Bi2O3",
        "Nb2O5"
      ],
      "steps": [
        "The powders were precisely weighed according to the stoichiometric ratios and then transferred to a nylon tube for 12 h of ball milling in an alcohol dispersing medium.",
        "The mixed slurry was dried, calcined (850 °C, 4 h), and subsequently milled again for 12 h.",
        "0.3 g of ceramic powder was pressed into a disc with a diameter of 8 mm and a thickness of 1.3 mm under a pressure of 250 MPa.",
        "The surface of these green bodies was covered with ceramic powder of the same composition and sintered in air at 1100 °C for 4 h to obtain dense ceramic sheets."
      ],
      "characterization_techniques": [
        "XRD",
        "Raman Spectroscopy",
        "SEM",
        "TEM",
        "XPS",
        "precision impedance analyzer",
        "ferroelectric test system",
        "electrochemical workstation",
        "quasi-static piezoelectric coefficients meter"
      ]
    },
    "article_metadata": {
      "doi": "10.1016/j.mtphys.2024.101598",
      "title": "Achieving ultra-high resistivity and outstanding piezoelectric properties by co-substitution in CaBi2Nb2O9 ceramics",
      "journal": "Materials Today Physics",
      "year": "2024",
      "isOpenAccess": false,
      "authors": [
        {
          "name": "Biao Zhang",
          "affiliation_id": "60006356",
          "affiliation_name": "Guilin University of Technology",
          "affiliation_country": "China"
        },
        {
          "name": "Liming Quan",
          "affiliation_id": "60006356",
          "affiliation_name": "Guilin University of Technology",
          "affiliation_country": "China"
        },
        {
          "name": "Zhihong Luo",
          "affiliation_id": "60006356",
          "affiliation_name": "Guilin University of Technology",
          "affiliation_country": "China"
        },
        {
          "name": "Qiantong Li",
          "affiliation_id": "60006356",
          "affiliation_name": "Guilin University of Technology",
          "affiliation_country": "China"
        },
        {
          "name": "Jianming Deng",
          "affiliation_id": "60013182",
          "affiliation_name": "Huizhou University",
          "affiliation_country": "China"
        },
        {
          "name": "Shuhang Yu",
          "affiliation_id": "60006356",
          "affiliation_name": "Guilin University of Technology",
          "affiliation_country": "China"
        },
        {
          "name": "Wangxin Li",
          "affiliation_id": "60006356",
          "affiliation_name": "Guilin University of Technology",
          "affiliation_country": "China"
        },
        {
          "name": "Mingmei Lin",
          "affiliation_id": "60006356",
          "affiliation_name": "Guilin University of Technology",
          "affiliation_country": "China"
        },
        {
          "name": "Feng Yan",
          "affiliation_id": "60088063",
          "affiliation_name": "China Electronic Technology Group Corporation",
          "affiliation_country": "China"
        },
        {
          "name": "Dawei Wang",
          "affiliation_id": "60018308",
          "affiliation_name": "Xi'an Jiaotong University",
          "affiliation_country": "China"
        },
        {
          "name": "Dongyan Yu",
          "affiliation_id": "60006356",
          "affiliation_name": "Guilin University of Technology",
          "affiliation_country": "China"
        },
        {
          "name": "Changbai Long",
          "affiliation_id": "60018308",
          "affiliation_name": "Xi'an Jiaotong University",
          "affiliation_country": "China"
        },
        {
          "name": "Laijun Liu",
          "affiliation_id": "60006356",
          "affiliation_name": "Guilin University of Technology",
          "affiliation_country": "China"
        }
      ],
      "keywords": [
        "Substitution (logic)"
      ]
    }
  },
  "10.1016/j.cej.2024.157756": {
    "composition_data": {
      "compositions_property_values": {
        "P(VDF-TrFE) 80/20 - as-electrospun": -75,
        "P(VDF-TrFE) 80/20 - corona-poled in air (ESP)": 181,
        "P(VDF-TrFE) 80/20 - corona-poled in air (ES1AP)": 233,
        "P(VDF-TrFE) 80/20 - corona-poled in air (ES2AP)": 357,
        "P(VDF-TrFE) 80/20 - corona-poled in air (ES1A2AP)": 551,
        "P(VDF-TrFE) 80/20 - corona-poled in water (ES1A2AP)": 1044
      },
      "property_unit": "pC/N",
      "family": "P(VDF-TrFE)"
    },
    "synthesis_data": {
      "method": "Electrospinning and Thermal Annealing",
      "precursors": [
        "P(VDF-TrFE) 80/20",
        "methyl ether ketone (MEK)"
      ],
      "steps": [
        "Prepare 12 wt% P(VDF-TrFE) 80/20 solution in methyl ether ketone (MEK).",
        "Use electrospinning equipped with a grounded rolling collector to prepare nonwoven ES fiber mats of P(VDF-TrFE) 80/20.",
        "Perform first thermal annealing (1A) by holding the ES fiber mat isothermally at 140 °C for various times (10, 60, 180, 360, 720, 1440, and 2880 min).",
        "Perform second thermal annealing (2A) for ES1A-2880 min below Curie temperature (TC) with a fixed isothermal time of 1 day at temperatures of 110, 115, 125, and 130 °C.",
        "Apply corona-charging to achieve permanent remanent polarization (Pr0) for piezoelectricity."
      ],
      "characterization_techniques": [
        "Differential Scanning Calorimetry (DSC)",
        "Small-Angle X-ray Scattering (SAXS)",
        "Wide-Angle X-ray Diffraction (WAXD)",
        "Dynamic Mechanical Analysis (DMA)",
        "Piezoelectric Measurement (d33 meter)"
      ]
    },
    "article_metadata": {
      "doi": "10.1016/j.cej.2024.157756",
      "title": "Giant piezoelectricity in fluoropolymer fiber mats achieved by corona poling in water",
      "journal": "Chemical Engineering Journal",
      "year": "2024",
      "isOpenAccess": false,
      "authors": [
        {
          "name": "Guanchun Rui",
          "affiliation_id": "60144130",
          "affiliation_name": "Case School of Engineering",
          "affiliation_country": "United States"
        },
        {
          "name": "Zhenxing Chen",
          "affiliation_id": "60144130",
          "affiliation_name": "Case School of Engineering",
          "affiliation_country": "United States"
        },
        {
          "name": "Elshad Allahyarov",
          "affiliation_id": "60000305",
          "affiliation_name": "Case Western Reserve University",
          "affiliation_country": "United States"
        },
        {
          "name": "Honghu Zhang",
          "affiliation_id": "60006221",
          "affiliation_name": "Brookhaven National Laboratory",
          "affiliation_country": "United States"
        },
        {
          "name": "Ruipeng Li",
          "affiliation_id": "60006221",
          "affiliation_name": "Brookhaven National Laboratory",
          "affiliation_country": "United States"
        },
        {
          "name": "Philip L. Taylor",
          "affiliation_id": "60000305",
          "affiliation_name": "Case Western Reserve University",
          "affiliation_country": "United States"
        },
        {
          "name": "Lei Zhu",
          "affiliation_id": "60144130",
          "affiliation_name": "Case School of Engineering",
          "affiliation_country": "United States"
        }
      ],
      "keywords": [
        "Fluoropolymer",
        "Poling",
        "Corona (planetary geology)"
      ]
    }
  },
  "10.1016/j.ultsonch.2024.107148": {
    "composition_data": {
      "compositions_property_values": {
        "PbZr0.52Ti0.48O3": 218
      },
      "property_unit": "pC/N",
      "family": "PZT"
    },
    "synthesis_data": {
      "method": "High-Frequency Piezoelectric Ultrasonic Transducer (HPUT) Design",
      "precursors": [
        "Pb(Zr,Ti)O3"
      ],
      "steps": [
        "The damping back cover, piezoelectric ceramic stack, flange plate, amplifying front cover, fixture rod, and tool rod are combined into a whole with a high-strength bolt made of 45-gauge steel.",
        "The main parameters of PZT-8 piezoelectric ceramic are measured by impedance analyzer and LCR meter.",
        "The design geometric dimensions of the HPUT are determined based on the theoretical model.",
        "The temperature of the thermo-mechanical coupling load is limited to 25-95°C to avoid nonlinear effects.",
        "The force of the thermo-mechanical coupling load is limited to 0-40 N for high-frequency working state."
      ],
      "characterization_techniques": [
        "Impedance Analyzer",
        "LCR Meter"
      ]
    },
    "article_metadata": {
      "doi": "10.1016/j.ultsonch.2024.107148",
      "title": "A thermo-mechanical coupling load model for high-frequency piezoelectric ultrasonic transducer",
      "journal": "Ultrasonics Sonochemistry",
      "year": "2024",
      "isOpenAccess": true,
      "authors": [
        {
          "name": "Kuan Zhang",
          "affiliation_id": "60025881",
          "affiliation_name": "Henan Polytechnic University",
          "affiliation_country": "China"
        },
        {
          "name": "Guofu Gao",
          "affiliation_id": "60025881",
          "affiliation_name": "Henan Polytechnic University",
          "affiliation_country": "China"
        },
        {
          "name": "Wenbin Ma",
          "affiliation_id": "60025881",
          "affiliation_name": "Henan Polytechnic University",
          "affiliation_country": "China"
        },
        {
          "name": "Ruikang Li",
          "affiliation_id": "60025881",
          "affiliation_name": "Henan Polytechnic University",
          "affiliation_country": "China"
        },
        {
          "name": "Daohui Xiang",
          "affiliation_id": "60025881",
          "affiliation_name": "Henan Polytechnic University",
          "affiliation_country": "China"
        },
        {
          "name": "Junjin Ma",
          "affiliation_id": "60025881",
          "affiliation_name": "Henan Polytechnic University",
          "affiliation_country": "China"
        }
      ],
      "keywords": []
    }
  },
  "10.1016/j.ceramint.2024.10.251": {
    "composition_data": {
      "compositions_property_values": {
        "BaZr0.60Ti0.40O3": 76.2,
        "BaZr0.60Ti0.40O3 - 7% Epoxy Resin": 93,
        "BaZr0.50Ti0.50O3": 79,
        "BaZr0.50Ti0.50O3 - 7% Epoxy Resin": 83
      },
      "property_unit": "pC/N",
      "family": "BZT"
    },
    "synthesis_data": {
      "method": "mixed oxide method",
      "precursors": [
        "BaCO3",
        "ZrO2",
        "TiO2"
      ],
      "steps": [
        "Calcining barium carbonate, zirconium dioxide, and titanium dioxide at 1200 °C for 2 h to form BZT powder.",
        "Pressing BZT powder into a disc shape with a diameter of ~15 mm and a thickness of ~1.5 mm at a pressure of ~85 MPa.",
        "Sintering BZT discs at 1450 °C for 2 h.",
        "Poling BZT discs (dimension ~12 mm and thickness ~1.5 mm) using an electric field of 1.5 kV/mm at 50 °C for 30 min in a silicone oil chamber.",
        "Cutting poled BZT ceramic using a diamond saw in a parallel direction along the polarization axis.",
        "Mixing Portland cement powder, water, epoxy resin, and hardener to form the matrix phase with a water to cement ratio of 0.35 and a volume ratio of epoxy resin and hardener of 7.5.",
        "Filling the cut areas of the BZT ceramic with the matrix mixture.",
        "Curing the samples in a controlled chamber at 60 °C for 5 days at 98 %RH."
      ],
      "characterization_techniques": [
        "optical microscope",
        "scanning electron microscope (SEM)",
        "energy dispersive X-ray (EDX)",
        "ultrasonic thickness meter (TM-8812C)",
        "LCR meter (TH2819A)",
        "d33 meter (S5865, KCF technologies)"
      ]
    },
    "article_metadata": {
      "doi": "10.1016/j.ceramint.2024.10.251",
      "title": "Effect of epoxy resin addition on the acoustic impedance, microstructure, dielectric and piezoelectric properties of 1–3 connectivity lead-free barium zirconate titanate ceramic cement-based composites",
      "journal": "Ceramics International",
      "year": "2024",
      "isOpenAccess": false,
      "authors": [
        {
          "name": "Thanyapon Wittinanon",
          "affiliation_id": "60000881",
          "affiliation_name": "Chiang Mai University",
          "affiliation_country": "Thailand"
        },
        {
          "name": "Rattiyakorn Rianyoi",
          "affiliation_id": "60000881",
          "affiliation_name": "Chiang Mai University",
          "affiliation_country": "Thailand"
        },
        {
          "name": "Ruamporn Potong",
          "affiliation_id": "60030267",
          "affiliation_name": "Rajamangala University of Technology Thanyaburi (RMUTT)",
          "affiliation_country": "Thailand"
        },
        {
          "name": "Arnon Chaipanich",
          "affiliation_id": "60000881",
          "affiliation_name": "Chiang Mai University",
          "affiliation_country": "Thailand"
        }
      ],
      "keywords": [
        "Lead zirconate titanate",
        "Barium titanate",
        "Zirconate",
        "Barium"
      ]
    }
  },
  "10.1016/j.ceramint.2024.09.287": {
    "composition_data": {
      "compositions_property_values": {
        "0.93 Pb(Zr0.52Ti0.48)O3-0.05 Pb(Mn1/3Sb2/3)O3-0.02 Pb(Sc1/2Nb1/2)O3": 315,
        "0.93 Pb(Zr0.50Ti0.50)O3-0.05 Pb(Mn1/3Sb2/3)O3-0.02 Pb(Sc1/2Nb1/2)O3": 265,
        "0.93 Pb(Zr0.48Ti0.52)O3-0.05 Pb(Mn1/3Sb2/3)O3-0.02 Pb(Sc1/2Nb1/2)O3": 315,
        "0.93 Pb(Zr0.54Ti0.46)O3-0.05 Pb(Mn1/3Sb2/3)O3-0.02 Pb(Sc1/2Nb1/2)O3": 225,
        "0.93 Pb(Zr0.56Ti0.44)O3-0.05 Pb(Mn1/3Sb2/3)O3-0.02 Pb(Sc1/2Nb1/2)O3": 156
      },
      "property_unit": "pC/N",
      "family": "PZT-PMS-PSN"
    },
    "synthesis_data": {
      "method": "two-step solid-phase reaction",
      "precursors": [
        "PbO",
        "ZrO2",
        "TiO2",
        "MnO2",
        "Sb2O3",
        "Sc2O3",
        "Nb2O5"
      ],
      "steps": [
        "Sc2O3 and Nb2O5 powders were wet-mixed via ball milling for 12 h.",
        "The mixture was calcined at 1050 °C for 6 h to obtain the precursor ScNbO4.",
        "The precursors were mixed with PbO, ZrO2, TiO2, MnO2, and Sb2O3.",
        "The mixture was calcined at 850 °C for 2 h to achieve the desired composition of PZT-PMS-PSN.",
        "The resultant powder was crushed for 8 h and then dried.",
        "The fine powder was mixed with the PVA binder at a mass concentration of 7 % and pressed to form Φ10mm pellets at a pressure of 150 MPa.",
        "The binder was cremated at 800 °C for 2 h.",
        "The PZT-PMS-PSN samples were sintered at 1180 °C for 2 h.",
        "The sintered pellets were polished to reach about 0.5 mm.",
        "Both sides of the sample were coated with silver paste and fired at 800 °C for 10 min."
      ],
      "characterization_techniques": [
        "XRD",
        "Raman Spectroscopy",
        "SEM",
        "PFM",
        "LCR meter",
        "FE measurement system",
        "Fotonic MTI-2100 sensor",
        "Agilent impedance analysis instrument"
      ]
    },
    "article_metadata": {
      "doi": "10.1016/j.ceramint.2024.09.287",
      "title": "Enhancing the piezoelectric performance of novel PZT-PMS-PSN piezoelectric ceramics by fine-tuning the monoclinic phase",
      "journal": "Ceramics International",
      "year": "2024",
      "isOpenAccess": false,
      "authors": [
        {
          "name": "Peixin Qiao",
          "affiliation_id": "60021666",
          "affiliation_name": "Nanjing University of Aeronautics and Astronautics",
          "affiliation_country": "China"
        },
        {
          "name": "Ying Yang",
          "affiliation_id": "60021666",
          "affiliation_name": "Nanjing University of Aeronautics and Astronautics",
          "affiliation_country": "China"
        },
        {
          "name": "Yiping Wang",
          "affiliation_id": "60021666",
          "affiliation_name": "Nanjing University of Aeronautics and Astronautics",
          "affiliation_country": "China"
        },
        {
          "name": "Jiyang Zhang",
          "affiliation_id": "60073440",
          "affiliation_name": "Beijing Institute of Control Engineering",
          "affiliation_country": "China"
        },
        {
          "name": "Jintao Wu",
          "affiliation_id": "60073440",
          "affiliation_name": "Beijing Institute of Control Engineering",
          "affiliation_country": "China"
        },
        {
          "name": "Lei Zhao",
          "affiliation_id": "60073440",
          "affiliation_name": "Beijing Institute of Control Engineering",
          "affiliation_country": "China"
        },
        {
          "name": "Jikui Liu",
          "affiliation_id": "60073440",
          "affiliation_name": "Beijing Institute of Control Engineering",
          "affiliation_country": "China"
        },
        {
          "name": "Hao Liu",
          "affiliation_id": "60021666",
          "affiliation_name": "Nanjing University of Aeronautics and Astronautics",
          "affiliation_country": "China"
        },
        {
          "name": "Huihui Liu",
          "affiliation_id": "60021666",
          "affiliation_name": "Nanjing University of Aeronautics and Astronautics",
          "affiliation_country": "China"
        },
        {
          "name": "Wenbin Tang",
          "affiliation_id": "60010080",
          "affiliation_name": "Nanjing University of Science and Technology",
          "affiliation_country": "China"
        }
      ],
      "keywords": [
        "Monoclinic crystal system",
        "Lead zirconate titanate"
      ]
    }
  },
  "10.1016/j.mseb.2024.117750": {
    "composition_data": {
      "compositions_property_values": {
        "BaBi4Ti4O15": 8,
        "CaBi4Ti4O15": 8
      },
      "property_unit": "pC/N",
      "family": "ABi4Ti4O15"
    },
    "synthesis_data": {
      "method": "",
      "precursors": [],
      "steps": [],
      "characterization_techniques": []
    },
    "article_metadata": {
      "doi": "10.1016/j.mseb.2024.117750",
      "title": "A systematic first-principles quantum analysis of the physical properties of Lead-Free bismuth titanate structures ABi4Ti4O15 (A = Ca, Ba) for low-cost green energy applications",
      "journal": "Materials Science and Engineering: B",
      "year": "2024",
      "isOpenAccess": false,
      "authors": [
        {
          "name": "Zeesham Abbas",
          "affiliation_id": "60027884",
          "affiliation_name": "Sejong University",
          "affiliation_country": "South Korea"
        },
        {
          "name": "Tooba Usmani",
          "affiliation_id": "123764484",
          "affiliation_name": "Government Graduate College for Women",
          "affiliation_country": "Pakistan"
        },
        {
          "name": "Shoyebmohamad F. Shaikh",
          "affiliation_id": "60005353",
          "affiliation_name": "College of Sciences",
          "affiliation_country": "Saudi Arabia"
        },
        {
          "name": "Amna Parveen",
          "affiliation_id": "60199632",
          "affiliation_name": "Gachon University",
          "affiliation_country": "South Korea"
        },
        {
          "name": "Syed Zuhair Abbas Shah",
          "affiliation_id": "128112097",
          "affiliation_name": "Thal University Bhakkar",
          "affiliation_country": "Pakistan"
        },
        {
          "name": "Abdullah M. Al-Enizi",
          "affiliation_id": "60005353",
          "affiliation_name": "College of Sciences",
          "affiliation_country": "Saudi Arabia"
        }
      ],
      "keywords": [
        "Bismuth",
        "Lead (geology)",
        "Bismuth titanate"
      ]
    }
  },
  "10.1016/j.cplett.2024.141669": {
    "composition_data": {
      "compositions_property_values": {
        "α-TeO2": -0.00699,
        "β-TeO2": 0.00021
      },
      "property_unit": "pm/V",
      "family": "TeO2"
    },
    "synthesis_data": {
      "method": "",
      "precursors": [],
      "steps": [],
      "characterization_techniques": [
        "XRD",
        "Raman Spectroscopy",
        "UV-Vis absorption",
        "DFT calculations"
      ]
    },
    "article_metadata": {
      "doi": "10.1016/j.cplett.2024.141669",
      "title": "Small compressive strain tuning of α-TeO2 and β-TeO2 polymorphs: Electronic, linear, and nonlinear optical properties from first-principles calculations",
      "journal": "Chemical Physics Letters",
      "year": "2024",
      "isOpenAccess": false,
      "authors": [
        {
          "name": "M. Naveed-Ul-Haq",
          "affiliation_id": "131068310",
          "affiliation_name": "Rawalpindi Women University",
          "affiliation_country": "Pakistan"
        }
      ],
      "keywords": [
        "Strain (injury)"
      ]
    }
  },
  "10.1016/j.ceramint.2024.09.406": {
    "composition_data": {
      "compositions_property_values": {
        "CaBi4Ti4O15": 7.2,
        "CaBi4Ti4O15 + 0.04(Nb/Mn)": 21.4,
        "CaBi4Ti4O15 + 0.08(Nb/Mn)": 24.8,
        "CaBi4Ti4O15 + 0.12(Nb/Mn)": 26.8,
        "CaBi4Ti4O15 + 0.20(Nb/Mn)": 24.7
      },
      "property_unit": "pC/N",
      "family": "CaBi4Ti4O15"
    },
    "synthesis_data": {
      "method": "Solid-state reaction",
      "precursors": [
        "CaCO3",
        "Bi2O3",
        "TiO2",
        "Nb2O5",
        "MnO2"
      ],
      "steps": [
        "The powder was compacted into a bulk of dimensions of 15 mm × 2 mm × 2 mm.",
        "The specimens were poled along the thickness direction."
      ],
      "characterization_techniques": [
        "SEM",
        "EDS",
        "TEM",
        "HRTEM",
        "DMA",
        "Compression test"
      ]
    },
    "article_metadata": {
      "doi": "10.1016/j.ceramint.2024.09.406",
      "title": "Mechanical properties and multi-field ferroelastic response of Nb/Mn Co-doped CaBi4Ti4O15 high-temperature ferroelectric ceramics",
      "journal": "Ceramics International",
      "year": "2024",
      "isOpenAccess": false,
      "authors": [
        {
          "name": "Jiageng Xu",
          "affiliation_id": "60016521",
          "affiliation_name": "Sichuan University",
          "affiliation_country": "China"
        },
        {
          "name": "Shaoxiong Xie",
          "affiliation_id": "60016521",
          "affiliation_name": "Sichuan University",
          "affiliation_country": "China"
        },
        {
          "name": "Yongjie Liu",
          "affiliation_id": "60016521",
          "affiliation_name": "Sichuan University",
          "affiliation_country": "China"
        },
        {
          "name": "Xiandong zhou",
          "affiliation_id": "60016521",
          "affiliation_name": "Sichuan University",
          "affiliation_country": "China"
        },
        {
          "name": "Qingyuan Wang",
          "affiliation_id": "60016521",
          "affiliation_name": "Sichuan University",
          "affiliation_country": "China"
        },
        {
          "name": "Jianguo Zhu",
          "affiliation_id": "60016521",
          "affiliation_name": "Sichuan University",
          "affiliation_country": "China"
        }
      ],
      "keywords": [
        "Ferroelectric ceramics"
      ]
    }
  },
  "10.1016/j.sna.2024.115932": {
    "composition_data": {
      "compositions_property_values": {
        "(Ba0.984Ca0.016)(Ti0.976Sn0.024)O3": 300,
        "(Ba0.968Ca0.032)(Ti0.952Sn0.048)O3": 312,
        "(Ba0.952Ca0.048)(Ti0.928Sn0.072)O3": 340,
        "(Ba0.936Ca0.064)(Ti0.904Sn0.096)O3": 452,
        "(Ba0.92Ca0.08)(Ti0.88Sn0.12)O3": 252
      },
      "property_unit": "pC/N",
      "family": "BaTiO3"
    },
    "synthesis_data": {
      "method": "solid-state reaction",
      "precursors": [
        "BaCO3",
        "CaCO3",
        "SnO2",
        "TiO2"
      ],
      "steps": [
        "The stoichiometric ratio was used to weigh each powder.",
        "The mixture was wet milled for 24 hours in ethanol medium using polyethylene bottles containing zirconia balls stabilized with yttria.",
        "The milled precursors were calcined at 1200 °C for 4 hours in a zirconia crucible after being dried in an oven at 80 °C overnight.",
        "The combined powders were then pelletized into disc-shaped samples using a 5 wt.% polyvinyl alcohol (PVA) binder.",
        "At a heating rate of 2 °C per minute, the sintering was carried out for 4 hours at 1450 °C.",
        "After polishing the sintered pellets on silicon carbide paper, pellets were coated with silver paint on both sides and allowed to dry for 30 minutes at 600 °C to facilitate electrical measurement."
      ],
      "characterization_techniques": [
        "X-ray diffractometer (D8 Advanced, Bruker Inc., Germany)",
        "Raman spectroscopy (Renishaw In Via microscope Raman)",
        "Scanning electron microscope (JEOL-JSM 6306 A) with energy dispersive spectroscopy (EDS) spectrometer attachment (Oxford Instrument)",
        "PSM 1735 (10μHz – 35 MHz, Newtons4th Ltd, UK) impedance analyzer",
        "P-E loop tracer (Marine India, New Delhi, India)",
        "Ferroelectric test instrument (TF Analyzer 2000 of M/s. aixAcct Systems, GmbH, Germany)",
        "Strain gauge (gauge factor 2.07 ±1 %, gauge resistance 350 ±1 Ω, and gauge length 3 mm), digital handheld data logger (TC32K; TYPE S-2770, Tokyo Sokki Kenkyojo Co. Ltd.) and high voltage regulated DC power supply (JOMA, VS3K05P)",
        "d33 meter Berlincourt meter (PiezoMeter System PM 300, Piezotest Pte Ltd.)"
      ]
    },
    "article_metadata": {
      "doi": "10.1016/j.sna.2024.115932",
      "title": "Revealing multiphase coexistence of R-O-T phases in BaTiO3-CaTiO3-BaSnO3 electroceramics for energy harvesting and storage response with piezo actuation",
      "journal": "Sensors and Actuators A: Physical",
      "year": "2024",
      "isOpenAccess": false,
      "authors": [
        {
          "name": "Nikita J. Kapadi",
          "affiliation_id": "60031475",
          "affiliation_name": "Savitribai Phule Pune University",
          "affiliation_country": "India"
        },
        {
          "name": "Tejas K. Jadhav",
          "affiliation_id": "60031475",
          "affiliation_name": "Savitribai Phule Pune University",
          "affiliation_country": "India"
        },
        {
          "name": "Tulshidas C. Darvade",
          "affiliation_id": "60031475",
          "affiliation_name": "Savitribai Phule Pune University",
          "affiliation_country": "India"
        },
        {
          "name": "Ajit R. James",
          "affiliation_id": "60011793",
          "affiliation_name": "DRDO Defence Metallurgical Research Laboratory",
          "affiliation_country": "India"
        },
        {
          "name": "V. R. Reddy",
          "affiliation_id": "60022217",
          "affiliation_name": "UGC-DAE Consortium for Scientific Research India",
          "affiliation_country": "India"
        },
        {
          "name": "Y. D. Kolekar",
          "affiliation_id": "60031475",
          "affiliation_name": "Savitribai Phule Pune University",
          "affiliation_country": "India"
        },
        {
          "name": "Rahul C. Kambale",
          "affiliation_id": "60031475",
          "affiliation_name": "Savitribai Phule Pune University",
          "affiliation_country": "India"
        }
      ],
      "keywords": [
        "Electroceramics"
      ]
    }
  },
  "10.1016/j.jece.2024.114304": {
    "composition_data": {
      "compositions_property_values": {
        "In2Se3@SnSe-3": 13.8
      },
      "property_unit": "pm/V",
      "family": "In2Se3@SnSe"
    },
    "synthesis_data": {
      "method": "Solid-state reaction",
      "precursors": [
        "In2Se3",
        "SnSe"
      ],
      "steps": [
        "Mixing of In2Se3 and SnSe in varying molar ratios to form In2Se3@SnSe heterojunctions.",
        "The mixture is subjected to a solid-state reaction to form the heterojunctions.",
        "The resulting In2Se3@SnSe heterojunctions exhibit a flower-like spherical structure."
      ],
      "characterization_techniques": [
        "XRD",
        "SEM",
        "TEM",
        "HRTEM",
        "XPS",
        "PL",
        "TRPL",
        "EIS",
        "PFM",
        "EPR",
        "TA"
      ]
    },
    "article_metadata": {
      "doi": "10.1016/j.jece.2024.114304",
      "title": "Piezo-photocatalysis of S-scheme In2Se3@SnSe heterojunctions for highly efficient U(VI) removal and hydrogen production from organic wastewater",
      "journal": "Journal of Environmental Chemical Engineering",
      "year": "2024",
      "isOpenAccess": false,
      "authors": [
        {
          "name": "Rongshuo Guo",
          "affiliation_id": "60088268",
          "affiliation_name": "University of South China",
          "affiliation_country": "China"
        },
        {
          "name": "Linghua Jin",
          "affiliation_id": "60088268",
          "affiliation_name": "University of South China",
          "affiliation_country": "China"
        },
        {
          "name": "Yinxiang Chen",
          "affiliation_id": "60088268",
          "affiliation_name": "University of South China",
          "affiliation_country": "China"
        },
        {
          "name": "Xinyi Zhang",
          "affiliation_id": "60088268",
          "affiliation_name": "University of South China",
          "affiliation_country": "China"
        },
        {
          "name": "Ye Zhang",
          "affiliation_id": "60088268",
          "affiliation_name": "University of South China",
          "affiliation_country": "China"
        }
      ],
      "keywords": []
    }
  },
  "10.1016/j.ceramint.2024.09.282": {
    "composition_data": {
      "compositions_property_values": {
        "Ba0.95Ca0.05Ti0.89Sn0.11O3": 232,
        "Ba0.95Ca0.05Ti0.89Sn0.11O3 + 1% BiFeO3": 188,
        "Ba0.95Ca0.05Ti0.89Sn0.11O3 + 5% BiFeO3": 20,
        "Ba0.95Ca0.05Ti0.89Sn0.11O3 + 9% BiFeO3": 2
      },
      "property_unit": "pC/N",
      "family": "BaTiO3"
    },
    "synthesis_data": {
      "method": "Solid State Reaction",
      "precursors": [
        "BaCO3",
        "TiO2",
        "SnO2",
        "CaCO3",
        "Bi2O3",
        "Fe2O3"
      ],
      "steps": [
        "Raw materials were accurately weighed according to a composition of (1-x) (Ba0.95Ca0.05) (Ti0.89Sn0.11)O3-xBiFeO3 (BCTSO-xBFO, x = 0, 0.1, 0.5, 0.9 mol%) and milled with ethanol for 16 h.",
        "The powders were dried at 100 °C.",
        "The dried powders were calcined at 1150 °C for 3 h.",
        "The calcined powders were re-milled with ethanol for 16 h.",
        "The re-milled powders were pressed into disks of 9 mm in diameter using 3% PVA solution as a binder.",
        "The disks were fired at 600 °C for 2 h.",
        "The fired disks were sintered at 1400 °C for 3 h.",
        "The sintered ceramics were polished and coated with silver paste on the top and bottom surfaces and fired at 800 °C for 30 min to obtain an electrode.",
        "The coated ceramics were poled at 50 kV/cm DC field for 30 min at room temperature in a silicone oil bath."
      ],
      "characterization_techniques": [
        "XRD",
        "SEM",
        "UV-Vis",
        "HRTEM",
        "STEM",
        "EDX",
        "XPS",
        "LCR meter",
        "Impedance analyzer",
        "Radiant Premier II",
        "d33 quasi-static tester",
        "Commercial charging and discharging platform"
      ]
    },
    "article_metadata": {
      "doi": "10.1016/j.ceramint.2024.09.282",
