Repository: slimeslab/ComProScanner

# ComProScanner

**A comprehensive Python package for extracting composition-property data from scientific articles for building databases**

## Overview

ComProScanner is a multi-agent framework designed to extract composition-property relationships from scientific articles in materials science. It automates the entire workflow from metadata collection to data extraction, evaluation, and visualization.

**Key Features:**

- 📚 Multi-publisher support (Elsevier, Springer, Wiley, IOP, local PDFs)
- 🤖 Agentic extraction using CrewAI framework
- 🔍 RAG-powered context retrieval for cost effective automation with accuracy
- 📊 Comprehensive evaluation and visualization tools
- 🎯 Customizable extraction workflows
- 🌐 Knowledge graph generation

## Quick Start

Here's a complete example extracting piezoelectric coefficient (d<sub>33</sub>) data:

```python
from comproscanner import ComProScanner

# Initialize scanner
scanner = ComProScanner(main_property_keyword="piezoelectric")

# Collect metadata
scanner.collect_metadata(
    base_queries=["piezoelectric", "piezoelectricity"],
    extra_queries=["ceramics", "applications"]
)

# Process articles
property_keywords = {
    "exact_keywords": ["d33"],
    "substring_keywords": [" d 33 "]
}

scanner.process_articles(
    property_keywords=property_keywords,
    source_list=["elsevier", "springer"]
)

# Extract composition-property data
scanner.extract_composition_property_data(
    main_extraction_keyword="d33"
)
```

## Workflow

<div align="center">
</div>

The ComProScanner workflow consists of four main stages:

1. **Metadata Retrieval** - Find relevant scientific articles
2. **Article Collection** - Extract full-text from various publishers
3. **Information Extraction** - Use LLM agents to extract structured data
4. **Post Processing & Dataset Creation** - Evaluate, clean, and visualize results

## Documentation

📖 **Full documentation is available at [slimeslab.github.io/ComProScanner](https://slimeslab.github.io/ComProScanner/)**

- [Installation Guide](https://slimeslab.github.io/ComProScanner/getting-started/installation/)
- [Quick Start Tutorial](https://slimeslab.github.io/ComProScanner/getting-started/quick-start/)
- [User Guide](https://slimeslab.github.io/ComProScanner/usage/metadata-collection/)
- [RAG Configuration](https://slimeslab.github.io/ComProScanner/rag-config/)

## Core Capabilities

### Data Extraction

- Composition-property relationships
- Material families
- Synthesis methods and precursors
- Characterization techniques
- Synthesis steps

### Evaluation Methods

- **Semantic Evaluation** - Using semantic similarity measures
- **Agentic Evaluation** - LLM-powered contextual analysis

### Visualization

- Data Visualization
- Evaluation Visualization

## Citation

If you use ComProScanner in your research, please cite:

```bibtex
@Article{roy2026comproscanner,
  title={ComProScanner: a multi-agent based framework for composition-property structured data extraction from scientific literature},
  author={Roy, Aritra and Grisan, Enrico and Buckeridge, John and Gattinoni, Chiara},
  journal={Digital Discovery},
  volume={5},
  number={4},
  pages={1794--1808},
  year={2026},
  publisher={Royal Society of Chemistry},
  doi  ="10.1039/D5DD00521C",
  url  ="https://doi.org/10.1039/D5DD00521C"
}
```

File: examples/piezo_test/ground_truth.json (part 1 of 9)
{
  "10.1016/j.jeurceramsoc.2025.117193": {
    "composition_data": {
      "compositions_property_values": {
        "Pb0.95K0.1[Nb0.96Ta0.04]2O6": 44,
        "Pb0.9K0.2[Nb0.96Ta0.04]2O6": 54,
        "Pb0.85K0.3[Nb0.96Ta0.04]2O6": 93,
        "Pb0.8K0.4[Nb0.96Ta0.04]2O6": 141
      },
      "property_unit": "pC/N",
      "family": "PbNb2O6"
    },
    "synthesis_data": {
      "method": "solid-state reaction",
      "precursors": [
        "PbO",
        "K2CO3",
        "Nb2O5",
        "Ta2O5"
      ],
      "steps": [
        "Raw materials were weighed according to stoichiometric ratio and ball-milled with zirconia balls in nylon jars for 12 hours.",
        "Additional 2 wt% PbO was introduced for compensating volatilization during sintering process.",
        "After drying at 120°C, powders were calcined at 900°C for 4 hours and re-milled for another 6 hours.",
        "Dried powders were mixed with polyvinyl alcohol binder and sieved through screen mesh.",
        "Particles were pressed into pellets with diameter of 12 mm and thickness around 1.2 mm under uniaxial pressure of 15 MPa.",
        "Green pellets were fired at 500°C for 2 hours for binder burn-out.",
        "Specimens were sintered at 1190-1250°C for 1 hour.",
        "Cooling process was controlled at 3°C/min till 600°C to prevent ceramics from cracking.",
        "Natural cooling without quenching was performed below 600°C.",
        "Sintered pellets were coated with silver paste on both surfaces and dried at 120°C for 30 minutes.",
        "Samples were polarized in silicon oil at 150°C with DC electric field up to 4 kV/mm for 30 minutes."
      ],
      "characterization_techniques": [
        "XRD",
        "SEM",
        "EDS",
        "XPS",
        "Raman spectroscopy",
        "d33 tester",
        "LCR meter"
      ]
    },
    "article_metadata": {
      "doi": "10.1016/j.jeurceramsoc.2025.117193",
      "title": "Improved piezoelectric performance of PbNb2O6-based ceramics via K+ modification",
      "journal": "Journal of the European Ceramic Society",
      "year": "2025",
      "isOpenAccess": false,
      "authors": [
        {
          "name": "Da Huang",
          "affiliation_id": "60005465",
          "affiliation_name": "University of Electronic Science and Technology of China",
          "affiliation_country": "China"
        },
        {
          "name": "Cheng Liu",
          "affiliation_id": "60005465",
          "affiliation_name": "University of Electronic Science and Technology of China",
          "affiliation_country": "China"
        },
        {
          "name": "Qin Yu",
          "affiliation_id": "60005465",
          "affiliation_name": "University of Electronic Science and Technology of China",
          "affiliation_country": "China"
        },
        {
          "name": "Hengrui Wang",
          "affiliation_id": "60005465",
          "affiliation_name": "University of Electronic Science and Technology of China",
          "affiliation_country": "China"
        },
        {
          "name": "Hongxi Chen",
          "affiliation_id": "60005465",
          "affiliation_name": "University of Electronic Science and Technology of China",
          "affiliation_country": "China"
        },
        {
          "name": "Dainan Zhang",
          "affiliation_id": "60005465",
          "affiliation_name": "University of Electronic Science and Technology of China",
          "affiliation_country": "China"
        },
        {
          "name": "Huaiwu Zhang",
          "affiliation_id": "60005465",
          "affiliation_name": "University of Electronic Science and Technology of China",
          "affiliation_country": "China"
        }
      ],
      "keywords": []
    }
  },
  "10.1016/j.jeurceramsoc.2024.117100": {
    "composition_data": {
      "compositions_property_values": {
        "Ba(Ti0.89Hf0.11)99/100Fe1/100O3-1/200": 337
      },
      "property_unit": "pC/N",
      "family": "BaTiO3"
    },
    "synthesis_data": {
      "method": "solid-solution method",
      "precursors": [
        "BaCO3",
        "TiO2",
        "HfO2",
        "Fe2O3"
      ],
      "steps": [
        "Raw chemicals were weighed according to stoichiometric ratio and ball-milled for 12 hours with ethyl alcohol as medium.",
        "Mixture was dried and calcined at 1250°C for 2 hours with heating rate of 5°C/min.",
        "Calcined powder was ball-milled again in ethanol for 12 hours and dried at 90°C for 3 hours.",
        "Mixture was pressed into pellets with diameter of 8 mm using 5 wt% PVA as binder.",
        "Pellets were heated at 500°C for 5 hours to volatilize the PVA.",
        "Pellets were sintered at 1450°C for 4 hours in air.",
        "All samples were aged at room temperature for one week before testing.",
        "Samples were coated with Ag electrodes on both sides and heated at 700°C for 30 minutes.",
        "Samples were poled in silicone oil bath at 100°C and cooled to 0°C under DC field of 3 kV/mm."
      ],
      "characterization_techniques": [
        "XRD",
        "SEM",
        "EDS",
        "HR-TEM",
        "CBED",
        "PFM",
        "DMA",
        "LCR meter",
        "d33 meter",
        "XPS"
      ]
    },
    "article_metadata": {
      "doi": "10.1016/j.jeurceramsoc.2024.117100",
      "title": "High mechanical quality factor and high piezoelectric coefficient achieved via acceptor-modified invisible boundary",
      "journal": "Journal of the European Ceramic Society",
      "year": "2025",
      "isOpenAccess": false,
      "authors": [
        {
          "name": "Guanqi Wang",
          "affiliation_id": "60018308",
          "affiliation_name": "Xi'an Jiaotong University",
          "affiliation_country": "China"
        },
        {
          "name": "Yang Yang",
          "affiliation_id": "60018308",
          "affiliation_name": "Xi'an Jiaotong University",
          "affiliation_country": "China"
        },
        {
          "name": "Zhijian Zhou",
          "affiliation_id": "60018308",
          "affiliation_name": "Xi'an Jiaotong University",
          "affiliation_country": "China"
        },
        {
          "name": "Xiaobing Ren",
          "affiliation_id": "60018308",
          "affiliation_name": "Xi'an Jiaotong University",
          "affiliation_country": "China"
        },
        {
          "name": "Yuanchao Ji",
          "affiliation_id": "60018308",
          "affiliation_name": "Xi'an Jiaotong University",
          "affiliation_country": "China"
        }
      ],
      "keywords": [
        "Acceptor"
      ]
    }
  },
  "10.1016/j.materresbull.2024.113231": {
    "composition_data": {
      "compositions_property_values": {
        "0.94Na0.5Bi0.5TiO3-0.06BaTiO3": 207
      },
      "property_unit": "pC/N",
      "family": "NBT-BT"
    },
    "synthesis_data": {
      "method": "solid state reaction",
      "precursors": [
        "Na2CO3",
        "BaCO3",
        "Bi2O3",
        "TiO2",
        "SrCO3"
      ],
      "steps": [
        "All raw materials were dried in oven at approximately 120°C for 5 hours.",
        "Weighed raw materials were mixed by ball milling for 12 hours with ethanol as medium.",
        "Raw materials slurry was dried in oven.",
        "Dried raw materials were calcined at 850°C for 2 hours to obtain object composition.",
        "Calcined powder was secondly ball milled for another 12 hours to reduce particle size.",
        "Calcined powder was dried in oven and granulated by passing through 80 mesh sieve.",
        "5 wt% PVA aqueous solution was added as binder (approximately 10 wt% of powder mass).",
        "Disk shape green bodies were pressed under uniaxial pressing.",
        "Green bodies were heated to 800°C for 2 hours to remove binder.",
        "Green bodies were sintered at 1140-1180°C for 2 hours.",
        "As-sintered ceramic disks were polished and heated to 1100°C for 1 hour then removed directly from furnace for rapid cooling.",
        "Silver electrodes were prepared on both surfaces of disks.",
        "Ceramic samples were poled under electrical field of 4-7 MV/m for 5 minutes at room temperature."
      ],
      "characterization_techniques": [
        "XRD",
        "precision impedance analyzer",
        "d33 meter",
        "electrometer",
        "Sawyer-Tower circuit"
      ]
    },
    "article_metadata": {
      "doi": "10.1016/j.materresbull.2024.113231",
      "title": "Enhanced piezoelectric response of Na0.5Bi0.5TiO3-BaTiO3 lead free ceramics by tuning the local polar heterogeneity",
      "journal": "Materials Research Bulletin",
      "year": "2025",
      "isOpenAccess": false,
      "authors": [
        {
          "name": "Pan Chen",
          "affiliation_id": "60104199",
          "affiliation_name": "Huanghuai University",
          "affiliation_country": "China"
        },
        {
          "name": "Bin Yuan",
          "affiliation_id": "60104199",
          "affiliation_name": "Huanghuai University",
          "affiliation_country": "China"
        },
        {
          "name": "Jiachen Wang",
          "affiliation_id": "60104199",
          "affiliation_name": "Huanghuai University",
          "affiliation_country": "China"
        },
        {
          "name": "Xin Zhang",
          "affiliation_id": "60104199",
          "affiliation_name": "Huanghuai University",
          "affiliation_country": "China"
        },
        {
          "name": "Yaoguang Chen",
          "affiliation_id": "60104199",
          "affiliation_name": "Huanghuai University",
          "affiliation_country": "China"
        },
        {
          "name": "Fengjiao Cao",
          "affiliation_id": "60104199",
          "affiliation_name": "Huanghuai University",
          "affiliation_country": "China"
        },
        {
          "name": "Haojie Zhao",
          "affiliation_id": "60104199",
          "affiliation_name": "Huanghuai University",
          "affiliation_country": "China"
        },
        {
          "name": "Yanquan Wang",
          "affiliation_id": "60104199",
          "affiliation_name": "Huanghuai University",
          "affiliation_country": "China"
        },
        {
          "name": "Xiaohui Yuan",
          "affiliation_id": "60073723",
          "affiliation_name": "Xinyang Normal University",
          "affiliation_country": "China"
        },
        {
          "name": "Zhongming Hu",
          "affiliation_id": "60104199",
          "affiliation_name": "Huanghuai University",
          "affiliation_country": "China"
        },
        {
          "name": "Haojie Lian",
          "affiliation_id": "60013268",
          "affiliation_name": "Taiyuan University of Technology",
          "affiliation_country": "China"
        },
        {
          "name": "Feng Zhu",
          "affiliation_id": "60021666",
          "affiliation_name": "Nanjing University of Aeronautics and Astronautics",
          "affiliation_country": "China"
        },
        {
          "name": "Pei Li",
          "affiliation_id": "60019160",
          "affiliation_name": "Syddansk Universitet",
          "affiliation_country": "Denmark"
        },
        {
          "name": "Leilei Chen",
          "affiliation_id": "60104199",
          "affiliation_name": "Huanghuai University",
          "affiliation_country": "China"
        }
      ],
      "keywords": [
        "Lead (geology)"
      ]
    }
  },
  "10.1016/j.jeurceramsoc.2024.117101": {
    "composition_data": {
      "compositions_property_values": {
        "Ca0.92(Li0.5Ce0.5)0.08Bi2Nb1.97(W2/3Mo1/3)0.03O9": 16.1,
        "CaBi2Nb2O9": 6.5
      },
      "property_unit": "pC/N",
      "family": "Aurivillius-type ceramics or BLSF or CaBi2Nb2O9 or CBNO"
    },
    "synthesis_data": {
      "method": "solid-state reaction",
      "precursors": [
        "CaCO3",
        "Li2CO3",
        "CeO2",
        "Bi2O3",
        "Nb2O5",
        "WO3",
        "MoO3"
      ],
      "steps": [
        "Raw materials were precisely weighed according to stoichiometric ratios.",
        "Materials were ball milled for 8 hours using ethanol as dispersion medium.",
        "Mixed raw materials were dried and calcined at 850°C for 4 hours.",
        "Calcined powder was ground again under same condition.",
        "Obtained powder was dried, ground, and compressed into disk with diameter of 8 mm under pressure of 250 MPa.",
        "Ceramics were sintered at 1100°C for 4 hours.",
        "For electrical property testing, both sides were polished and coated with silver or platinum electrodes.",
        "Samples were immersed in silicone oil at 180°C and electric field of 150-200 kV/cm was applied for 30 minutes for polarization."
      ],
      "characterization_techniques": [
        "XRD",
        "SEM",
        "Raman spectroscopy",
        "XPS",
        "LCR bridge",
        "ferroelectric test system",
        "d33 meter",
        "electrochemical workstation",
        "UV-Vis spectroscopy",
        "TEM",
        "HR-TEM"
      ]
    },
    "article_metadata": {
      "doi": "10.1016/j.jeurceramsoc.2024.117101",
      "title": "Enhancement of piezoelectric properties and temperature stability of high-Curie temperature CaBi2Nb2O9 ceramics",
      "journal": "Journal of the European Ceramic Society",
      "year": "2025",
      "isOpenAccess": false,
      "authors": [
        {
          "name": "Biao Zhang",
          "affiliation_id": "60006356",
          "affiliation_name": "Guilin University of Technology",
          "affiliation_country": "China"
        },
        {
          "name": "Shuhang Yu",
          "affiliation_id": "60006356",
          "affiliation_name": "Guilin University of Technology",
          "affiliation_country": "China"
        },
        {
          "name": "Qiantong Li",
          "affiliation_id": "60006356",
          "affiliation_name": "Guilin University of Technology",
          "affiliation_country": "China"
        },
        {
          "name": "Zhihong Luo",
          "affiliation_id": "60006356",
          "affiliation_name": "Guilin University of Technology",
          "affiliation_country": "China"
        },
        {
          "name": "Wangxin Li",
          "affiliation_id": "60006356",
          "affiliation_name": "Guilin University of Technology",
          "affiliation_country": "China"
        },
        {
          "name": "Mingmei Lin",
          "affiliation_id": "60006356",
          "affiliation_name": "Guilin University of Technology",
          "affiliation_country": "China"
        },
        {
          "name": "Junhui Lang",
          "affiliation_id": "60006356",
          "affiliation_name": "Guilin University of Technology",
          "affiliation_country": "China"
        },
        {
          "name": "Mingwang Yuan",
          "affiliation_id": "60006356",
          "affiliation_name": "Guilin University of Technology",
          "affiliation_country": "China"
        },
        {
          "name": "Jianming Deng",
          "affiliation_id": "60013182",
          "affiliation_name": "Huizhou University",
          "affiliation_country": "China"
        },
        {
          "name": "Feng Yan",
          "affiliation_id": "60088063",
          "affiliation_name": "China Electronic Technology Group Corporation",
          "affiliation_country": "China"
        },
        {
          "name": "Changbai Long",
          "affiliation_id": "60018308",
          "affiliation_name": "Xi'an Jiaotong University",
          "affiliation_country": "China"
        },
        {
          "name": "Dawei Wang",
          "affiliation_id": "60018308",
          "affiliation_name": "Xi'an Jiaotong University",
          "affiliation_country": "China"
        },
        {
          "name": "Laijun Liu",
          "affiliation_id": "60006356",
          "affiliation_name": "Guilin University of Technology",
          "affiliation_country": "China"
        }
      ],
      "keywords": [
        "Curie"
      ]
    }
  },
  "10.1016/j.jeurceramsoc.2024.117046": {
    "composition_data": {
      "compositions_property_values": {
        "PZT - 0% porosity": 330.0,
        "PZT - 7% porosity": 320.1,
        "PZT - 13% porosity": 313.5
      },
      "property_unit": "pC/N",
      "family": "PZT"
    },
    "synthesis_data": {
      "method": "ceramic injection molding",
      "precursors": [
        "KICET-PZT8 piezoelectric powder",
        "paraffin wax",
        "ethylene-vinyl-acetate",
        "polystyrene",
        "EPOTEK 301 polymer"
      ],
      "steps": [
        "KICET-PZT8 piezoelectric powder, paraffin wax, ethylene-vinyl-acetate, and polystyrene were uniformly mixed using heated double planetary mixer.",
        "Mixture was heated and extruded using twin-screw extruder to prepare piezoelectric feedstock.",
        "Preform of 1-3 type composite was fabricated using ceramic injection molding machine with prepared feedstock.",
        "PZT composite preform was sintered at 1250°C for 2 hours.",
        "Polymer (EPOTEK 301) was poured into sintered preform.",
        "Polymer-poured specimens were cured at 80°C for 12 hours.",
        "Final cured specimens were machined into shapes optimized by simulation.",
        "Room-temperature-curing silver electrodes were applied to machined specimens.",
        "Polarization was performed by applying electric field of 2.5 kV/mm for 20 minutes in silicone oil bath at 120°C."
      ],
      "characterization_techniques": [
        "SEM",
        "dh-meter",
        "impedance analyzer",
        "FEM simulation"
      ]
    },
    "article_metadata": {
      "doi": "10.1016/j.jeurceramsoc.2024.117046",
      "title": "Improved hydrostatic piezoelectric property via incorporation of porous PZT ceramics into 1–3 type PZT-polymer composites: Design to fabrication",
      "journal": "Journal of the European Ceramic Society",
      "year": "2025",
      "isOpenAccess": false,
      "authors": [
        {
          "name": "Il Gok Hong",
          "affiliation_id": "60081223",
          "affiliation_name": "Korea Institute of Ceramic Engineering And Technology",
          "affiliation_country": "South Korea"
        },
        {
          "name": "Ho Yong Shin",
          "affiliation_id": "60081223",
          "affiliation_name": "Korea Institute of Ceramic Engineering And Technology",
          "affiliation_country": "South Korea"
        },
        {
          "name": "Jong Ho Kim",
          "affiliation_id": "60081223",
          "affiliation_name": "Korea Institute of Ceramic Engineering And Technology",
          "affiliation_country": "South Korea"
        },
        {
          "name": "Jong In Im",
          "affiliation_id": "60081223",
          "affiliation_name": "Korea Institute of Ceramic Engineering And Technology",
          "affiliation_country": "South Korea"
        }
      ],
      "keywords": [
        "Hydrostatic equilibrium"
      ]
    }
  },
  "10.1016/j.jeurceramsoc.2024.117065": {
    "composition_data": {
      "compositions_property_values": {
        "CaBi2Nb2O9": 6.0,
        "Ca0.99Tm0.01Bi2Nb2O9": 8.8,
        "Ca0.98Tm0.02Bi2Nb2O9": 11.4,
        "Ca0.97Tm0.03Bi2Nb2O9": 12.4,
        "Ca0.96Tm0.04Bi2Nb2O9": 10.8,
        "Ca0.95Tm0.05Bi2Nb2O9": 9.4,
        "Ca0.98Tm0.02Bi2Nb2O9 (textured)": 25.2,
        "Ca0.97Tm0.03Bi2Nb2O9 (textured)": 23.5,
        "Ca0.05Tm0.05Bi2Nb2O9 (textured)": 18.0
      },
      "property_unit": "pC/N",
      "family": "Bismuth Layer-Structured Ferroelectrics (BLSFs)"
    },
    "synthesis_data": {
      "method": "solid-phase reaction",
      "precursors": [
        "CaCO3",
        "Bi2O3",
        "Nb2O5",
        "Tm2O3"
      ],
      "steps": [
        "Raw materials were weighed according to stoichiometric ratio and mixed by ball-milling with ZrO2 balls in ethanol for 12 hours.",
        "Dried mixtures were calcined at 850°C for 2 hours.",
        "Additional 24-hour ball-milling was performed under same conditions.",
        "Synthesized powders were ground and granulated with PVA binder.",
        "Powders were pressed into discs measuring 12 mm diameter and 1 mm thickness under pressure of 150 MPa.",
        "PVA was removed by heating at 650°C.",
        "Green samples were sintered in muffle furnace at 1150°C for 3 hours (CBN) or 1100-1140°C for 3 hours (Tm-substituted CBN).",
        "For textured ceramics: powders were placed in graphite die and heated to 990°C for 3 minutes under 60 MPa load using SPS.",
        "Block was deformed in larger graphite die at 1130°C for 5 minutes under 40 MPa load.",
        "Samples were annealed in muffle furnace at 1000°C for 4 hours in air.",
        "Test surfaces were plated with heat-resistant electrodes and sintered at 570°C for 30 minutes (silver) or 950°C for 30 minutes (platinum).",
        "Samples were poled under DC electric field of 12-15 kV/mm at 180°C for 15 minutes."
      ],
      "characterization_techniques": [
        "XRD",
        "SEM",
        "PFM",
        "impedance analyzer",
        "d33 meter",
        "source meter",
        "ferroelectric analyzer"
      ]
    },
    "article_metadata": {
      "doi": "10.1016/j.jeurceramsoc.2024.117065",
      "title": "Spark plasma sintering of high-TC calcium bismuth niobate (CaBi2Nb2O9) with superior piezoelectric performance",
      "journal": "Journal of the European Ceramic Society",
      "year": "2025",
      "isOpenAccess": false,
      "authors": [
        {
          "name": "Juan Nan Chen",
          "affiliation_id": "60127533",
          "affiliation_name": "State Key Laboratory of Crystal Materials",
          "affiliation_country": "China"
        },
        {
          "name": "Xuan Zhe Pei",
          "affiliation_id": "60127533",
          "affiliation_name": "State Key Laboratory of Crystal Materials",
          "affiliation_country": "China"
        },
        {
          "name": "Qian Wang",
          "affiliation_id": "60127533",
          "affiliation_name": "State Key Laboratory of Crystal Materials",
          "affiliation_country": "China"
        },
        {
          "name": "Xian Zhao",
          "affiliation_id": "60127533",
          "affiliation_name": "State Key Laboratory of Crystal Materials",
          "affiliation_country": "China"
        },
        {
          "name": "Ze Yan Wang",
          "affiliation_id": "60127533",
          "affiliation_name": "State Key Laboratory of Crystal Materials",
          "affiliation_country": "China"
        },
        {
          "name": "Chun Ming Wang",
          "affiliation_id": "60127533",
          "affiliation_name": "State Key Laboratory of Crystal Materials",
          "affiliation_country": "China"
        }
      ],
      "keywords": [
        "Spark Plasma Sintering",
        "Bismuth",
        "SPARK (programming language)"
      ]
    }
  },
  "10.1016/j.compositesb.2024.112108": {
    "composition_data": {
      "compositions_property_values": {
        "CdS": null,
        "SnS2": null,
        "CS-2": 3.11
      },
      "property_unit": "p.m./V",
      "family": "CdS@SnS2"
    },
    "synthesis_data": {
      "method": "solvothermal method",
      "precursors": [
        "thioacetamide",
        "SnCl4·5H2O",
        "Cd(NO3)2·4H2O",
        "ethylenediamine",
        "thiourea",
        "absolute ethanol"
      ],
      "steps": [
        "For SnS2: 4 mmol thioacetamide and 2 mmol SnCl4·5H2O were dissolved in 80 mL absolute ethanol by stirring for 30 minutes.",
        "Mixture solution was transferred to Teflon-lined stainless-steel autoclave and heated at 160°C for 12 hours.",
        "After naturally cooling to room temperature, SnS2 was obtained through washing, centrifugation, and drying at 60°C.",
        "For CdS: 20 mmol Cd(NO3)2·4H2O were combined with 60 mL ethylenediamine and stirred until transparent solution formed.",
        "60 mmol thiourea was added to solution and magnetically stirred for 30 minutes.",
        "Mixture solution was added to Teflon-lined stainless-steel autoclave and heated at 160°C for 12 hours.",
        "CdS was obtained through washing, centrifugation, and drying at 60°C.",
        "For CdS@SnS2 composites: x mmol CdS precursor was dispersed in 80 mL absolute ethanol using ultrasonic agitation for 15 minutes.",
        "Mixture of 2 mmol SnCl4·5H2O and 4 mmol thioacetamide was added to suspension and stirred at room temperature for 30 minutes.",
        "Mixture solution was added to Teflon-lined stainless-steel autoclave and heated at 160°C for 12 hours.",
        "After naturally cooling to room temperature, samples were obtained through washing, centrifugation, and drying at 60°C."
      ],
      "characterization_techniques": [
        "SEM",
        "TEM",
        "XRD",
        "XPS",
        "Raman spectroscopy",
        "PFM",
        "KPFM",
        "UV-Vis DRS",
        "1H NMR",
        "ion chromatography",
        "gas chromatography",
        "FTIR spectroscopy",
        "photoluminescence"
      ]
    },
    "article_metadata": {
      "doi": "10.1016/j.compositesb.2024.112108",
      "title": "Synergistically triggering macroscopic polarization and dynamic reconfiguration of CdS@SnS2 heterojunction to enhance piezo-photocatalytic nitrate reduction",
      "journal": "Composites Part B: Engineering",
      "year": "2025",
      "isOpenAccess": false,
      "authors": [
        {
          "name": "Xiaoxu Deng",
          "affiliation_id": "60005027",
          "affiliation_name": "Guizhou University",
          "affiliation_country": "China"
        },
        {
          "name": "Yi Wang",
          "affiliation_id": "60005027",
          "affiliation_name": "Guizhou University",
          "affiliation_country": "China"
        },
        {
          "name": "Jiwen Zhang",
          "affiliation_id": "60005027",
          "affiliation_name": "Guizhou University",
          "affiliation_country": "China"
        },
        {
          "name": "Xingyong Gong",
          "affiliation_id": "60005027",
          "affiliation_name": "Guizhou University",
          "affiliation_country": "China"
        },
        {
          "name": "Ruirui Cui",
          "affiliation_id": "60005027",
          "affiliation_name": "Guizhou University",
          "affiliation_country": "China"
        },
        {
          "name": "Peng Chen",
          "affiliation_id": "60005027",
          "affiliation_name": "Guizhou University",
          "affiliation_country": "China"
        },
        {
          "name": "Chaoyong Deng",
          "affiliation_id": "60005027",
          "affiliation_name": "Guizhou University",
          "affiliation_country": "China"
        }
      ],
      "keywords": [
        "Control reconfiguration"
      ]
    }
  },
  "10.1016/j.nucengdes.2025.113832": {
    "composition_data": {
      "compositions_property_values": {
        "PZT": 250,
        "PZT - after diffusion bonding at 275 °C": 120,
        "PZT - after 1st thermal cycle between 250 °C and room temperature": 120,
        "PZT - after 10th thermal cycle between 250 °C and room temperature": 120,
        "PZT - after repoling": 250
      },
      "property_unit": "pC/N",
      "family": "PZT"
    },
    "synthesis_data": {
      "method": "diffusion bonding",
      "precursors": [
        "PZT ceramic discs",
        "nickel wear plates",
        "silver paste",
        "silver coating"
      ],
      "steps": [
        "PZT ceramic discs (20 mm diameter, 2 mm thickness) were coated with silver using screen printing with silver paste.",
        "Silver-coated discs were fired at approximately 800°C in air, resulting in 25 μm silver coating thickness.",
        "Nickel wear plates (2 mm thick) were ground to achieve planarity of approximately 10 μm and roughness of about 1 μm.",
        "Ni wear plate was coated with silver using DC sputtering process to thickness of about 6 μm.",
        "Coated surface was heated in flowing hydrogen gas at 700°C for 2 hours to facilitate silver diffusion into nickel.",
        "Additional silver coating of about 3 μm thickness was applied, bringing overall Ag coating to approximately 9 μm.",
        "For diffusion bonding: components were placed in stainless-steel vessel and evacuated to less than 10^-3 Pa.",
        "Vessel was heated to bonding temperature (275°C or 400°C) using split furnace.",
        "Uniaxial pressure of 20 MPa was applied for 1 hour duration.",
        "Vessel was allowed to cool to room temperature while maintaining pressure.",
        "For PZT discs bonded at 400°C: repoling was performed by immersing in silicone oil at 150°C and applying 15 kV DC for 15 minutes.",
        "Bonded assemblies were subjected to thermal cycles between 250°C and room temperature for stability testing."
      ],
      "characterization_techniques": [
        "ultrasonic C-scan imaging",
        "d33 meter",
        "impedance measurement",
        "beam profile analysis",
        "thermal cycling testing"
      ]
    },
    "article_metadata": {
      "doi": "10.1016/j.nucengdes.2025.113832",
      "title": "Diffusion bonding of PZT disc to nickel wear plate for fabrication of high temperature under-sodium ultrasonic transducers",
      "journal": "Nuclear Engineering and Design",
      "year": "2025",
      "isOpenAccess": false,
      "authors": [
        {
          "name": "I. Lakshmigandhan",
          "affiliation_id": "60002881",
          "affiliation_name": "Indira Gandhi Centre for Atomic Research",
          "affiliation_country": "India"
        },
        {
          "name": "Saju T. Abraham",
          "affiliation_id": "60002881",
          "affiliation_name": "Indira Gandhi Centre for Atomic Research",
          "affiliation_country": "India"
        },
        {
          "name": "C. Asokane",
          "affiliation_id": "60002881",
          "affiliation_name": "Indira Gandhi Centre for Atomic Research",
          "affiliation_country": "India"
        },
        {
          "name": "M. R. Jeyan",
          "affiliation_id": "60002881",
          "affiliation_name": "Indira Gandhi Centre for Atomic Research",
          "affiliation_country": "India"
        },
        {
          "name": "A. Sree Rama Murthy",
          "affiliation_id": "60002881",
          "affiliation_name": "Indira Gandhi Centre for Atomic Research",
          "affiliation_country": "India"
        },
        {
          "name": "B. Babu",
          "affiliation_id": "60002881",
          "affiliation_name": "Indira Gandhi Centre for Atomic Research",
          "affiliation_country": "India"
        },
        {
          "name": "V. Jayaraman",
          "affiliation_id": "60002881",
          "affiliation_name": "Indira Gandhi Centre for Atomic Research",
          "affiliation_country": "India"
        },
        {
          "name": "T. Gnanasekaran",
          "affiliation_id": "60002881",
          "affiliation_name": "Indira Gandhi Centre for Atomic Research",
          "affiliation_country": "India"
        }
      ],
      "keywords": [
        "Diffusion bonding"
      ]
    }
  },
  "10.1016/j.apradiso.2024.111655": {
    "composition_data": {
      "compositions_property_values": {
        "Eu1.90Dy0.10Ge2O7": 0.66,
        "Eu1.90La0.10Ge2O7": 0.36,
        "Eu1.90Ho0.10Ge2O7": 0.62
      },
      "property_unit": "pC/N",
      "family": "RE2B2O7"
    },
    "synthesis_data": {
      "method": "solid-state reaction",
      "precursors": [
        "Eu2O3",
        "GeO2",
        "Dy2O3",
        "La2O3",
        "Ho2O3"
      ],
      "steps": [
        "Starting materials Eu2O3, GeO2, Dy2O3, La2O3 and Ho2O3 were combined in stoichiometric ratios with each dopant at 5 mol%.",
        "Samples were first heated at 800°C for 2 hours in pure alumina crucibles under open atmosphere.",
        "Materials were then heated to 1150°C for 10 hours followed by slow cooling.",
        "Resulting materials were ground into powder for further characterization.",
        "Ceramic discs were formed from obtained powder materials with 1 mm thickness and 10 mm diameter.",
        "Ceramic discs were compacted using uniaxial pressing under 250 MPa pressure with 2 wt% of 5 wt% PVA aqueous solution as binder.",
        "Samples were heated at 600°C for 30 minutes to eliminate organic additives.",
        "Sintering was conducted at 1400°C for 4 hours.",
        "Silver paste was applied to disc surfaces and fired at 650°C for 1 hour to form surface electrodes.",
        "Electric field of 9-18 kV/mm was applied in silicon oil bath at 120°C for 30 minutes followed by 24-hour aging."
      ],
      "characterization_techniques": [
        "TG/DTA",
        "XRD",
        "SEM",
        "EDX",
        "photoluminescence spectroscopy",
        "LCR meter",
        "d33 meter"
      ]
    },
    "article_metadata": {
      "doi": "10.1016/j.apradiso.2024.111655",
      "title": "Novel smart materials with high curie temperatures: Eu1.90Dy0.10Ge2O7, Eu1.90La0.10Ge2O7 and Eu1.90Ho0.10Ge2O7",
      "journal": "Applied Radiation and Isotopes",
      "year": "2025",
      "isOpenAccess": false,
      "authors": [
        {
          "name": "Esra Öztürk",
          "affiliation_id": "60020484",
          "affiliation_name": "Hacettepe Üniversitesi",
          "affiliation_country": "Turkey"
        },
        {
          "name": "Nilgun Kalaycioglu Ozpozan",
          "affiliation_id": "122321412",
          "affiliation_name": "Erciyes Ün.",
          "affiliation_country": "Türkiye"
        },
        {
          "name": "Volkan Kalem",
          "affiliation_id": "60193845",
          "affiliation_name": "Konya Technical University",
          "affiliation_country": "Turkey"
        }
      ],
      "keywords": [
        "Curie"
      ]
    }
  },
  "10.1016/j.materresbull.2024.113188": {
    "composition_data": {
      "compositions_property_values": {
        "BaTiO3": 100,
        "BaTi0.98Zr0.0067Sn0.0067Hf0.0067O3": null,
        "BaTi0.96Zr0.0133Sn0.0133Hf0.0133O3": 350,
        "BaTi0.94Zr0.02Sn0.02Hf0.02O3": null,
        "BaTi0.92Zr0.0267Sn0.0267Hf0.0267O3": null
      },
      "property_unit": "pC/N",
      "family": "BaTiO3"
    },
    "synthesis_data": {
      "method": "solid-state reaction",
      "precursors": [
        "BaCO3",
        "TiO2",
        "ZrO2",
        "SnO2",
        "HfO2"
      ],
      "steps": [
        "Raw materials BaCO3, TiO2, ZrO2, SnO2, and HfO2 were weighed according to purity and stoichiometric ratio of BaTi(1-x)(Zr1/3Sn1/3Hf1/3)xO3.",
        "Weighed ingredients were added into alcohol and ball milled for 18 hours, then dried in oven.",
        "Materials were calcined in muffle furnace at 1100°C for 4 hours.",
        "Calcined materials were ball milled for 24 hours and dried again.",
        "10 wt% polyvinyl alcohol was added to powder with uniform mixing.",
        "Mixture was pressed into disc with diameter of 10 mm and thickness of 1 mm.",
        "Target products were obtained by debinding process at 650°C in muffle furnace.",
        "Final sintering process was conducted at 1350°C for 2 hours.",
        "For piezocatalytic testing, sintered ceramics were finely ground and sieved through 100-mesh sieve.",
        "50 mg ceramic powder was added to 50 mL dye solution and sonicated at 40 kHz, 450 W at 27-31°C for degradation testing."
      ],
      "characterization_techniques": [
        "XRD",
        "Raman spectroscopy",
        "SEM",
        "EIS",
        "XPS",
        "dielectric constant measurement",
        "UV spectrophotometry",
        "UV-DRS"
      ]
    },
    "article_metadata": {
      "doi": "10.1016/j.materresbull.2024.113188",
      "title": "Efficient enhancement of piezo-catalytic activity of BaTiO3-based piezoelectric ceramics via phase boundary engineering",
      "journal": "Materials Research Bulletin",
      "year": "2025",
      "isOpenAccess": false,
      "authors": [
        {
          "name": "Luoping Yang",
          "affiliation_id": "60014556",
          "affiliation_name": "Sichuan Normal University",
          "affiliation_country": "China"
        },
        {
          "name": "Daen Zhao",
          "affiliation_id": "60014556",
          "affiliation_name": "Sichuan Normal University",
          "affiliation_country": "China"
        },
        {
          "name": "Tingting Du",
          "affiliation_id": "60014556",
          "affiliation_name": "Sichuan Normal University",
          "affiliation_country": "China"
        },
        {
          "name": "Qiaoji Zheng",
          "affiliation_id": "60014556",
          "affiliation_name": "Sichuan Normal University",
          "affiliation_country": "China"
        },
        {
          "name": "Dunmin Lin",
          "affiliation_id": "60014556",
          "affiliation_name": "Sichuan Normal University",
          "affiliation_country": "China"
        },
        {
          "name": "Xuemei He",
          "affiliation_id": "60014556",
          "affiliation_name": "Sichuan Normal University",
          "affiliation_country": "China"
        },
        {
          "name": "Mengjiao Liu",
          "affiliation_id": "60014556",
          "affiliation_name": "Sichuan Normal University",
          "affiliation_country": "China"
        },
        {
          "name": "Yuanming Chen",
          "affiliation_id": "60005465",
          "affiliation_name": "University of Electronic Science and Technology of China",
          "affiliation_country": "China"
        },
        {
          "name": "Wei He",
          "affiliation_id": "60005465",
          "affiliation_name": "University of Electronic Science and Technology of China",
          "affiliation_country": "China"
        }
      ],
      "keywords": [
        "Phase boundary"
      ]
    }
  },
  "10.1016/j.jeurceramsoc.2024.117043": {
    "composition_data": {
      "compositions_property_values": {
        "0.85[(Bi0.5Na0.5)TiO3] - 0.15BaTiO3 + 0.1 wt%MnO2": 118
      },
      "property_unit": "pC/N",
      "family": "BNT-BT"
    },
    "synthesis_data": {
      "method": "solid-state crystal growth",
      "precursors": [
        "(Bi0.5Na0.5)TiO3",
        "BaCO3",
        "TiO2",
        "MnO2"
      ],
      "steps": [
        "Raw powders of (Bi0.5Na0.5)TiO3, BaCO3, TiO2, and MnO2 were weighed according to chemical formula for 0.85BNT-0.15BT + x wt%MnO2.",
        "Materials were ball-milled with zirconia balls and ethanol at 250 rpm for 16 hours.",
        "After drying at 80°C, mixture was added with 5 wt% polyvinyl butyral binder and passed through 250 µm mesh.",
        "Mixed powder of about 0.5 g and SrTiO3 seed crystal was pressed into disc compact at 200 MPa.",
        "SrTiO3 seed crystal was located at center of compact with size about 3 mm×3 mm×0.5 mm.",
        "Compacts were heated at 700°C for 2 hours in air to remove binder.",
        "Final sintering was conducted at 1200°C for 24 hours in air with heating and cooling rates of 150°C/h.",
        "Compacts were placed on Pt sheet on alumina plate with alumina crucible lid covering during sintering.",
        "Grown single crystals were removed from sintered compacts by cutting and polishing.",
        "Ag paste was applied to {110}c faces and heated to 550°C to form electrodes."
      ],
      "characterization_techniques": [
        "XRD",
        "optical microscopy",
        "SEM",
        "EDS",
        "LCR meter",
        "polarization measuring system",
        "d33 meter"
      ]
    },
    "article_metadata": {
      "doi": "10.1016/j.jeurceramsoc.2024.117043",
      "title": "Effect of MnO2 content on the growth and electric properties of <110>c-oriented 0.85(Bi0.5Na0.5)TiO3-0.15BaTiO3 single crystals fabricated by solid-state crystal growth method",
      "journal": "Journal of the European Ceramic Society",
      "year": "2025",
